Repository: j-mun/emm

# emm | A Python electromagnetic material manager

This package helps managing tabulated electromagnetic material properties (refractive index or permittivity).

# Features

- A material database with some common materials are provided (`_emm_dat` directory)

- Read raw material properties from the material database (`emm.read()`)

- Load interpolated material properties (`emm.load()`)

- Control over frequency units (`m, um, nm, Hz, GHz, THz, eV, ...`)

- Control over material parameter (`n` or `eps`)

- Check available materials and models from the database (`emm.avail()`)

- Use custom material database (`dat=/path/to/database`)

# Usages

For basic usages, see `basics.ipynb` notebook.

To use custom database, see `custom_data.ipynb` notebook.

To use physics constants, see `const.ipynb` notebook.

# TODO

- Drude model

- Lorentz-Drude model

-

File: dat/CdSe/Bond_o.txt
Cadmium Sulfide (CdS) wurtzite n(o), Bond
W. L. Bond. Measurement of the refractive indices of several crystals , J. Appl. Phys. 36, 1674-1677 (1965)
um
n
0.80	2.6448	0
0.90	2.5826	0
1.00	2.5502	0
1.20	2.5132	0
1.40	2.4929	0
1.60	2.4818	0
1.80	2.4732	0
2.00	2.4682	0
2.20	2.4642	0
2.40	2.4612	0
2.60	2.4590	0
2.80	2.4562	0
3.00	2.4522	0
3.20	2.4532	0
3.40	2.4518	0
3.60	2.4509	0
3.80	2.4498	0
4.00	2.4491	0
