Repository: j-mun/emm

# emm | A Python electromagnetic material manager

This package helps managing tabulated electromagnetic material properties (refractive index or permittivity).

# Features

- A material database with some common materials are provided (`_emm_dat` directory)

- Read raw material properties from the material database (`emm.read()`)

- Load interpolated material properties (`emm.load()`)

- Control over frequency units (`m, um, nm, Hz, GHz, THz, eV, ...`)

- Control over material parameter (`n` or `eps`)

- Check available materials and models from the database (`emm.avail()`)

- Use custom material database (`dat=/path/to/database`)

# Usages

For basic usages, see `basics.ipynb` notebook.

To use custom database, see `custom_data.ipynb` notebook.

To use physics constants, see `const.ipynb` notebook.

# TODO

- Drude model

- Lorentz-Drude model

-

File: dat/Cu/Palik.txt
Copper (Cu), Palik
Palik
m
eps
9.53692e-06,-2139.61,1026
8.85571e-06,-1941.08,869.528
8.26533e-06,-1741.32,730.164
7.74875e-06,-1565.41,617.396
6.88778e-06,-1278.88,452.298
6.199e-06,-1061.65,345.18
5.63545e-06,-880.286,266.4
5.16583e-06,-741.734,209.55
4.76846e-06,-634.138,168.656
4.42786e-06,-553.164,138.408
4.13267e-06,-486.132,114.996
3.87438e-06,-427.258,96.512
3.64647e-06,-379.792,81.928
3.44389e-06,-334.95,69.92
3.26263e-06,-299.767,60.204
3.0995e-06,-269.722,52.47
2.9519e-06,-244.329,46.158
2.81773e-06,-223.123,41.1
2.69522e-06,-205.696,37.152
2.58292e-06,-186.202,33.428
2.4796e-06,-172.917,30.36
2.38423e-06,-160.102,27.686
2.29593e-06,-147.779,25.132
2.21393e-06,-138.28,23.128
2.13759e-06,-126.82,21.0858
2.06633e-06,-120.208,19.58
1.99968e-06,-111.638,18.02
1.93719e-06,-105.426,16.789
1.87848e-06,-98.7894,15.5931
1.82324e-06,-93.1369,14.5587
1.77114e-06,-88.0254,13.6069
1.72194e-06,-83.4198,12.769
1.67541e-06,-79.1148,11.9885
1.63132e-06,-75.0949,11.2796
1.58949e-06,-71.3478,10.6214
1.54975e-06,-67.8604,10.0111
1.51195e-06,-64.6202,9.44632
1.47595e-06,-61.7672,9.01472
1.44163e-06,-58.9775,8.6086
1.40886e-06,-56.4017,8.23782
1.37756e-06,-53.8823,7.88992
1.34761e-06,-51.7085,7.5705
1.31894e-06,-49.5784,7.2718
1.29146e-06,-47.6314,6.9892
1.2651e-06,-45.7224,6.72576
1.2398e-06,-71.3841,7.32636
8.26533e-07,-27.6,2.7352
7.29294e-07,-19.5752,1.97578
7.08457e-07,-17.9318,1.81472
6.88778e-07,-16.3571,1.7253
6.70162e-07,-14.8534,1.6598
6.52526e-07,-13.4231,1.57076
6.199e-07,-10.4236,1.76256
5.90381e-07,-7.67708,2.63016
5.63545e-07,-6.07772,4.2952
5.39044e-07,-5.6265,5.3872
5.16583e-07,-5.5056,5.824
4.76846e-07,-4.9275,5.75
4.42786e-07,-4.2007,5.5224
4.13267e-07,-3.4917,5.2156
3.87438e-07,-3.4917,5.2156
3.64647e-07,-2.1896,4.953
3.44389e-07,-1.7808,4.8994
3.26263e-07,-1.4805,4.8508
3.0995e-07,-1.1628,4.6096
2.9519e-07,-0.6732,4.6576
2.81773e-07,-0.4695,4.8872
2.69522e-07,-0.4785,5.0768
2.58292e-07,-0.5832,5.2326
2.4796e-07,-1.0075,5.2332
2.38423e-07,-1.3356,4.968
2.29593e-07,-1.53,4.5568
2.21393e-07,-1.6352,4.1064
2.13759e-07,-1.5789,3.674
2.06633e-07,-1.4465,3.3072
1.90738e-07,-0.959136,2.62492
1.77114e-07,-0.495216,2.3328
1.65307e-07,-0.168,2.2018
1.54975e-07,1.29918e-16,2.1218
1.45859e-07,0.102459,2.01674
1.37756e-07,0.212659,1.89726
1.30505e-07,0.309211,1.78602
1.2398e-07,0.412476,1.70144
1.12709e-07,0.576384,1.61356
1.03317e-07,0.653739,1.59358
9.53692e-08,0.642224,1.56384
8.85571e-08,0.599424,1.53488
8.55034e-08,0.546811,1.47702
8.26533e-08,0.520251,1.42814
7.99871e-08,0.479336,1.36359
7.74875e-08,0.457187,1.28408
7.29294e-08,0.449169,1.13212
6.88778e-08,0.477379,0.99858
6.52526e-08,0.52264,0.895362
6.199e-08,0.570899,0.80262
5.90381e-08,0.635688,0.737334
5.63545e-08,0.695728,0.698754
5.39043e-08,0.755293,0.690276
5.16583e-08,0.784392,0.716906
4.9592e-08,0.764784,0.76032
4.76846e-08,0.685832,0.742326
4.59185e-08,0.635532,0.675376
4.42786e-08,0.623328,0.596504
4.27517e-08,0.629597,0.512796
4.13267e-08,0.664092,0.448544
3.87438e-08,0.744152,0.397386
3.64647e-08,0.786075,0.3731
3.44389e-08,0.812835,0.355892
3.26263e-08,0.826929,0.33372
3.0995e-08,0.844467,0.311956
2.9519e-08,0.862715,0.295788
2.81773e-08,0.875903,0.286296
2.69522e-08,0.883085,0.277692
2.58292e-08,0.886704,0.26656
2.4796e-08,0.890253,0.255404
2.38423e-08,0.89424,0.240408
2.29593e-08,0.901449,0.22968
2.21393e-08,0.908604,0.21888
2.13759e-08,0.917196,0.21208
2.06633e-08,0.921275,0.210588
1.99968e-08,0.919776,0.20651
1.93719e-08,0.920821,0.19686
1.87848e-08,0.925815,0.186244
1.82324e-08,0.928431,0.179467
1.77114e-08,0.93681,0.173599
1.7462e-08,0.940914,0.171619
1.72194e-08,0.943091,0.16926
1.69836e-08,0.947185,0.167458
1.67541e-08,0.951216,0.16643
1.65307e-08,0.958685,0.171435
1.63132e-08,0.959975,0.179088
1.61013e-08,0.955842,0.180884
1.58949e-08,0.951639,0.183456
1.56937e-08,0.949586,0.184248
1.54975e-08,0.94558,0.184848
1.53062e-08,0.939784,0.183696
1.51195e-08,0.938005,0.181756
1.49373e-08,0.934322,0.179247
1.47595e-08,0.930662,0.176552
1.44163e-08,0.925465,0.169436
1.40886e-08,0.920413,0.160628
1.37756e-08,0.92116,0.151769
1.34761e-08,0.921834,0.143294
1.30505e-08,0.926423,0.133749
1.2398e-08,0.930825,0.12629
1.18076e-08,0.933118,0.121
1.12709e-08,0.933436,0.115966
1.03317e-08,0.928309,0.10422
8.26533e-09,0.938,0.060078
6.199e-09,0.956231,0.0311004
4.13267e-09,0.976118,0.0101369
3.0995e-09,0.986043,0.0048657
2.4796e-09,0.994008,0.00221334
2.06633e-09,0.994009,0.00129809
1.77114e-09,0.996004,0.00078842
1.54975e-09,0.998001,0.000525474
1.37756e-09,1,0.000348
1.2398e-09,0.998,0.0017003
1.12709e-09,0.998,0.00164435
1.03317e-09,0.998001,0.00124675
8.26533e-10,1,0.000546
4.13267e-10,1,0.0001898
3.0995e-10,1,1.324e-05
1.54975e-10,1.002,1.07708e-06
1.39303e-10,1.002,7.12712e-07
1.37756e-10,1.002,7.3073e-07

File: dat/Cu/Querry.txt
Copper (Cu) - ???
Querry
um
n
0.21	1.243	1.376
0.22	1.315	1.439
0.23	1.404	1.49
0.24	1.497	1.5
0.25	1.567	1.474
0.26	1.6	1.431
0.27	1.598	1.391
0.28	1.569	1.365
0.29	1.522	1.36
0.3	1.47	1.38
0.31	1.428	1.421
0.32	1.4	1.467
0.33	1.379	1.511
0.34	1.359	1.552
0.35	1.338	1.593
0.36	1.316	1.637
0.37	1.297	1.683
0.38	1.279	1.728
0.39	1.263	1.773
0.4	1.247	1.818
0.41	1.229	1.862
0.42	1.212	1.907
0.43	1.196	1.952
0.44	1.18	1.998
0.45	1.167	2.042
0.46	1.155	2.083
0.47	1.142	2.119
0.48	1.126	2.154
0.49	1.11	2.186
0.5	1.093	2.215
0.51	1.073	2.235
0.52	1.046	2.244
0.53	1.002	2.242
0.54	0.93	2.238
0.55	0.825	2.248
0.56	0.696	2.293
0.57	0.565	2.382
0.58	0.454	2.51
0.59	0.376	2.661
0.6	0.334	2.815
0.61	0.317	2.957
0.62	0.314	3.083
0.63	0.317	3.197
0.64	0.321	3.302
0.65	0.326	3.4
0.66	0.329	3.492
0.67	0.332	3.583
0.68	0.335	3.671
0.69	0.339	3.757
0.7	0.343	3.841
0.71	0.347	3.923
0.72	0.35	4.004
0.73	0.354	4.084
0.74	0.357	4.162
0.75	0.36	4.24
0.76	0.363	4.318
0.77	0.367	4.396
0.78	0.371	4.474
0.79	0.377	4.55
0.8	0.383	4.626
0.81	0.39	4.699
0.82	0.397	4.772
0.83	0.403	4.843
0.84	0.41	4.913
0.85	0.416	4.982
0.86	0.421	5.049
0.87	0.425	5.116
0.88	0.427	5.184
0.89	0.431	5.253
0.9	0.434	5.321
0.91	0.437	5.387
0.92	0.439	5.455
0.93	0.441	5.522
0.94	0.443	5.589
0.95	0.443	5.656
0.96	0.444	5.725
0.97	0.445	5.795
0.98	0.448	5.865
0.99	0.454	5.934
1	0.459	6
1.0097	0.463	6.128
1.01	0.462	6.064
1.03	0.462	6.195
1.04	0.462	6.263
1.05	0.464	6.331
1.06	0.466	6.4
1.07	0.468	6.469
1.08	0.47	6.538
1.09	0.474	6.608
1.1	0.48	6.676
1.11	0.487	6.743
1.12	0.492	6.807
1.13	0.496	6.87
1.14	0.497	6.935
1.15	0.499	7.001
1.16	0.502	7.067
1.17	0.503	7.133
1.18	0.505	7.201
1.19	0.509	7.269
1.2	0.515	7.337
1.21	0.522	7.402
1.22	0.526	7.464
1.23	0.528	7.528
1.24	0.528	7.594
1.25	0.532	7.662
1.26	0.537	7.73
1.27	0.543	7.795
1.28	0.548	7.859
1.29	0.553	7.924
1.3	0.558	7.989
1.31	0.563	8.052
1.32	0.568	8.116
1.3314	0.572	8.179
1.34	0.577	8.242
1.35	0.581	8.305
1.36	0.585	8.367
1.37	0.589	8.429
1.38	0.591	8.491
1.39	0.593	8.553
1.4	0.595	8.617
1.41	0.597	8.68
1.42	0.599	8.743
1.43	0.6	8.807
1.44	0.601	8.872
1.45	0.602	8.938
1.46	0.604	9.004
1.47	0.608	9.071
1.48	0.613	9.137
1.49	0.618	9.202
1.5	0.624	9.267
1.51	0.63	9.33
1.52	0.636	9.392
1.53	0.639	9.452
1.54	0.641	9.515
1.55	0.642	9.579
1.56	0.644	9.644
1.57	0.648	9.71
1.58	0.654	9.775
1.59	0.659	9.839
1.6	0.664	9.902
1.61	0.669	9.966
1.6201	0.675	10.03
1.63	0.681	10.093
1.6401	0.689	10.154
1.65	0.695	10.215
1.66	0.699	10.274
1.67	0.703	10.334
1.68	0.707	10.394
1.69	0.71	10.454
1.7	0.713	10.514
1.71	0.716	10.574
1.72	0.717	10.634
1.73	0.718	10.694
1.74	0.718	10.754
1.75	0.718	10.816
1.76	0.719	10.879
1.77	0.72	10.942
1.78	0.721	11.005
1.79	0.722	11.067
1.8	0.723	11.13
1.81	0.724	11.191
1.82	0.722	11.255
1.83	0.721	11.321
1.84	0.722	11.389
1.85	0.727	11.456
1.86	0.733	11.52
1.87	0.739	11.583
1.88	0.742	11.642
1.89	0.742	11.703
1.9	0.741	11.766
1.91	0.741	11.831
1.92	0.742	11.897
1.93	0.745	11.962
1.94	0.748	12.027
1.95	0.75	12.091
1.96	0.752	12.156
1.97	0.754	12.221
1.98	0.756	12.286
1.99	0.759	12.352
2	0.762	12.419
2.01	0.766	12.484
2.02	0.77	12.55
2.03	0.775	12.615
2.04	0.78	12.681
2.05	0.785	12.745
2.06	0.789	12.81
2.07	0.793	12.874
2.08	0.798	12.938
2.09	0.802	13.004
2.1	0.806	13.067
2.11	0.811	13.132
2.12	0.817	13.198
2.13	0.823	13.262
2.14	0.828	13.325
2.15	0.832	13.389
2.16	0.837	13.454
2.17	0.843	13.518
2.18	0.848	13.58
2.19	0.854	13.644
2.2	0.857	13.708
2.21	0.863	13.772
2.22	0.868	13.837
2.23	0.874	13.9
2.24	0.881	13.962
2.25	0.885	14.026
2.26	0.89	14.089
2.27	0.895	14.154
2.28	0.902	14.216
2.29	0.908	14.28
2.3	0.913	14.343
2.31	0.919	14.407
2.32	0.925	14.47
2.33	0.93	14.534
2.34	0.936	14.596
2.35	0.941	14.66
2.36	0.949	14.722
2.37	0.954	14.786
2.38	0.959	14.848
2.39	0.965	14.91
2.4	0.971	14.972
2.41	0.975	15.035
2.42	0.983	15.097
2.43	0.988	15.16
2.44	0.993	15.222
2.45	0.998	15.285
2.46	1.003	15.347
2.47	1.008	15.41
2.48	1.011	15.475
2.49	1.018	15.538
2.5	1.024	15.604
2.5063	1.029	15.644
2.5126	1.033	15.684
2.5189	1.038	15.724
2.5253	1.043	15.764
2.5316	1.048	15.804
2.5381	1.052	15.843
2.5445	1.056	15.884
2.551	1.061	15.924
2.5575	1.065	15.964
2.5641	1.069	16.005
2.5707	1.074	16.046
2.5773	1.078	16.087
2.584	1.082	16.129
2.5907	1.087	16.17
2.5974	1.091	16.212
2.6042	1.096	16.254
2.611	1.1	16.296
2.6178	1.105	16.338
2.6247	1.109	16.381
2.6316	1.113	16.424
2.6385	1.118	16.467
2.6455	1.122	16.51
2.6525	1.127	16.554
2.6596	1.132	16.598
2.6667	1.137	16.642
2.6738	1.142	16.686
2.681	1.147	16.73
2.6882	1.151	16.775
2.6954	1.156	16.819
2.7027	1.161	16.865
2.71	1.167	16.91
2.7174	1.172	16.955
2.7248	1.178	17.001
2.7322	1.183	17.046
2.7397	1.188	17.092
2.7473	1.193	17.138
2.7548	1.198	17.185
2.7624	1.204	17.231
2.7701	1.21	17.278
2.7778	1.215	17.325
2.7855	1.221	17.372
2.7933	1.226	17.42
2.8011	1.232	17.467
2.809	1.238	17.514
2.8169	1.243	17.562
2.8249	1.249	17.61
2.8329	1.254	17.658
2.8409	1.26	17.707
2.849	1.266	17.755
2.8571	1.271	17.804
2.8653	1.276	17.853
2.8736	1.282	17.903
2.8818	1.287	17.953
2.8902	1.293	18.003
2.8986	1.299	18.053
2.907	1.304	18.103
2.9155	1.309	18.153
2.924	1.314	18.204
2.9326	1.32	18.256
2.9412	1.325	18.307
2.9499	1.33	18.359
2.9586	1.334	18.411
2.9674	1.339	18.464
2.9762	1.344	18.517
2.9851	1.35	18.57
2.994	1.355	18.623
3.003	1.36	18.677
3.012	1.365	18.731
3.0211	1.37	18.786
3.0303	1.375	18.841
3.0395	1.38	18.896
3.0488	1.385	18.952
3.0581	1.39	19.008
3.0675	1.395	19.064
3.0769	1.4	19.121
3.0864	1.405	19.178
3.096	1.409	19.236
3.1056	1.414	19.294
3.1153	1.42	19.353
3.125	1.425	19.412
3.1348	1.43	19.471
3.1447	1.436	19.53
3.1546	1.441	19.59
3.1646	1.446	19.65
3.1746	1.451	19.711
3.1847	1.457	19.772
3.1949	1.462	19.834
3.2051	1.467	19.896
3.2154	1.472	19.959
3.2258	1.478	20.022
3.2362	1.483	20.085
3.2468	1.489	20.149
3.2573	1.494	20.214
3.268	1.501	20.28
3.2787	1.508	20.345
3.2895	1.514	20.41
3.3003	1.52	20.475
3.3113	1.526	20.541
3.3223	1.531	20.609
3.3333	1.538	20.676
3.3445	1.544	20.744
3.3557	1.551	20.813
3.367	1.557	20.881
3.3784	1.564	20.951
3.3898	1.57	21.02
3.4014	1.577	21.091
3.413	1.584	21.161
3.4247	1.591	21.232
3.4364	1.597	21.304
3.4483	1.604	21.377
3.4602	1.611	21.45
3.4722	1.619	21.523
3.4843	1.627	21.597
3.4965	1.635	21.67
3.5088	1.642	21.744
3.5211	1.649	21.82
3.5336	1.656	21.895
3.5461	1.664	21.972
3.5587	1.671	22.049
3.5714	1.68	22.127
3.5842	1.688	22.204
3.5971	1.696	22.282
3.6101	1.704	22.361
3.6232	1.712	22.441
3.6364	1.72	22.521
3.6496	1.728	22.602
3.663	1.736	22.684
3.6765	1.745	22.767
3.69	1.754	22.85
3.7037	1.764	22.933
3.7175	1.773	23.017
3.7313	1.783	23.101
3.7453	1.792	23.185
3.7594	1.802	23.27
3.7736	1.81	23.357
3.7879	1.819	23.444
3.8023	1.829	23.532
3.8168	1.839	23.621
3.8314	1.849	23.71
3.8462	1.859	23.8
3.861	1.87	23.89
3.876	1.881	23.981
3.8911	1.892	24.073
3.9063	1.902	24.166
3.9216	1.913	24.259
3.937	1.924	24.353
3.9526	1.936	24.447
3.9683	1.947	24.543
3.9841	1.959	24.64
4	1.971	24.738
4.0161	1.984	24.836
4.0323	1.997	24.934
4.0486	2.01	25.034
4.065	2.025	25.134
4.0816	2.039	25.234
4.0984	2.053	25.334
4.1152	2.066	25.434
4.1322	2.079	25.537
4.1494	2.092	25.641
4.1667	2.108	25.747
4.1841	2.124	25.852
4.2017	2.14	25.957
4.2194	2.156	26.061
4.2373	2.171	26.168
4.2553	2.186	26.275
4.2735	2.201	26.384
4.2918	2.216	26.494
4.3103	2.233	26.605
4.329	2.251	26.717
4.3478	2.27	26.828
4.3668	2.287	26.938
4.386	2.304	27.05
4.4053	2.321	27.163
4.4248	2.338	27.278
4.4444	2.356	27.393
4.4643	2.374	27.509
4.4843	2.391	27.626
4.5045	2.409	27.744
4.5249	2.429	27.863
4.5455	2.449	27.982
4.5662	2.468	28.101
4.5872	2.485	28.221
4.6083	2.505	28.343
4.6296	2.524	28.465
4.6512	2.544	28.597
4.6729	2.561	28.71
4.6948	2.579	28.836
4.717	2.597	28.963
4.7393	2.616	29.091
4.7619	2.636	29.218
4.7847	2.654	29.347
4.8077	2.673	29.477
4.8309	2.691	29.609
4.8544	2.71	29.742
4.878	2.728	29.876
4.902	2.748	30.01
4.9261	2.766	30.146
4.9505	2.785	30.282
4.9751	2.801	30.419
5	2.817	30.56
5.0251	2.834	30.703
5.0761	2.87	30.991
5.102	2.853	30.846
5.1282	2.905	31.286
5.1546	2.925	31.435
5.1813	2.943	31.584
5.2083	2.959	31.735
5.2356	2.975	31.889
5.2632	2.991	32.045
5.291	3.007	32.203
5.3191	3.024	32.364
5.3476	3.041	32.526
5.3763	3.058	32.69
5.4054	3.075	32.856
5.4348	3.093	33.025
5.4645	3.111	33.195
5.4945	3.128	33.366
5.5249	3.145	33.54
5.5556	3.162	33.717
5.5866	3.179	33.896
5.618	3.199	34.077
5.6497	3.216	34.26
5.6818	3.232	34.446
5.7143	3.249	34.636
5.7471	3.269	34.83
5.7803	3.29	35.025
5.814	3.311	35.223
5.848	3.332	35.422
5.8824	3.354	35.625
5.9172	3.377	35.83
5.9524	3.399	36.039
5.988	3.425	36.251
6.0241	3.452	36.464
6.0606	3.481	36.679
6.0976	3.509	36.894
6.135	3.535	37.113
6.1728	3.562	37.337
6.2112	3.591	37.563
6.25	3.623	37.791
6.2893	3.653	38.022
6.3291	3.684	38.257
6.3694	3.715	38.496
6.4103	3.752	38.738
6.4516	3.788	38.981
6.4935	3.827	39.225
6.5359	3.865	39.472
6.5789	3.903	39.721
6.6225	3.939	39.976
6.6667	3.979	40.234
6.7114	4.022	40.496
6.7568	4.068	40.758
6.8027	4.111	41.022
6.8493	4.155	41.289
6.8966	4.198	41.561
6.9444	4.245	41.837
6.993	4.292	42.116
7.0423	4.342	42.398
7.0922	4.393	42.68
7.1429	4.442	42.966
7.1942	4.491	43.255
7.2464	4.54	43.55
7.2993	4.591	43.949
7.3529	4.642	44.152
7.4074	4.695	44.459
7.4627	4.748	44.77
7.5188	4.804	45.087
7.5758	4.861	45.406
7.6336	4.922	45.728
7.6923	4.98	46.051
7.7519	5.036	46.379
7.8125	5.091	46.714
7.874	5.147	47.056
7.9365	5.205	47.404
8	5.264	47.758
8.0645	5.327	48.118
8.1301	5.392	48.481
8.1967	5.457	48.847
8.2645	5.52	49.22
8.3333	5.585	49.6
8.4034	5.652	49.987
8.4746	5.72	50.379
8.547	5.789	50.778
8.6207	5.86	51.184
8.6957	5.933	51.597
8.7719	6.007	52.016
8.8496	6.083	52.442
8.9286	6.161	52.875
9.009	6.24	53.316
9.0909	6.321	53.764
9.1743	6.405	54.22
9.2593	6.49	54.683
9.3458	6.577	55.155
9.434	6.666	55.656
9.5238	6.758	56.127
9.6154	6.857	56.625
9.7087	6.957	57.129
9.8039	7.06	57.64
9.901	7.16	58.161
10	7.264	58.695
10.101	7.375	59.238
10.2041	7.489	59.791
10.3093	7.61	60.349
10.4167	7.729	60.918
10.5263	7.856	61.494
10.6383	7.98	62.08
10.7527	8.113	62.675
10.8696	8.243	63.278
10.989	8.376	63.891
11.1111	8.507	64.517
11.236	8.642	65.157
11.3636	8.78	65.81
11.4943	8.922	66.474
11.6279	9.068	67.151
11.7647	9.217	67.838
11.9048	9.363	68.539
12.0482	9.514	69.257
12.1951	9.669	69.99
12.3457	9.834	70.732
12.5	9.995	71.482
12.6582	10.152	72.246
12.8205	10.305	73.028
12.987	10.455	73.829
13.1579	10.603	74.65
13.3333	10.748	75.498
13.5135	10.898	76.371
13.6986	11.052	77.262
13.8889	11.202	78.178
14.0845	11.356	79.117
14.2857	11.507	80.082
14.4928	11.661	81.071
14.7059	11.801	82.093
14.9254	11.949	83.153
15.1515	12.102	84.247
15.3846	12.268	85.364
15.625	12.426	86.503
15.873	12.565	87.677
16.129	12.69	88.903
16.3934	12.813	90.192
16.6667	12.955	91.534
16.9492	13.112	92.917
17.2414	13.272	94.337
17.5439	13.422	95.8
17.8571	13.552	97.331
18.1818	13.69	98.934
18.5185	13.836	100.61
18.8679	14	102.349
19.2308	14.167	104.147
19.6078	14.323	106.017
20	14.47	107.976
20.4082	14.609	110.046
20.8333	14.776	112.227
21.2766	14.968	114.511
21.7391	15.183	116.891
22.2222	15.406	119.378
22.7273	15.637	121.987
23.2558	15.879	124.731
23.8095	16.134	127.63
24.3902	16.427	130.692
25	16.759	133.915
25.641	17.132	137.301
26.3158	17.524	140.869
27.027	17.941	144.658
27.7778	18.418	148.685
28.5714	18.96	152.964
29.4118	19.605	157.481
30.303	20.293	162.27
31.25	21.072	167.359
32.2581	21.918	172.804
33.3333	22.922	178.602
34.4828	24.013	184.793
35.7143	25.258	191.424
37.037	26.632	198.573
38.4615	28.268	206.248
40	30.08	214.517
41.6667	32.172	223.454
43.4783	34.533	233.188
45.4545	37.361	243.743
47.619	40.571	255.237
50	44.324	267.743
52.6316	48.419	281.859
55.5556	54.058	297.306

File: dat/Cu/Rakic.txt
Copper (Cu), Rakic - modeled
Rakic
m
eps
2.066E-07	-1.132824404	4.384301416
2.10895E-07	-1.142625121	4.494194952
2.15279E-07	-1.13957307	4.609704649
2.19755E-07	-1.12234881	4.726784762
2.24324E-07	-1.090637575	4.841201215
2.28987E-07	-1.04511426	4.948762354
2.33748E-07	-0.987378876	5.04552666
2.38607E-07	-0.919853969	5.127977695
2.43568E-07	-0.845657254	5.193161015
2.48631E-07	-0.768463034	5.23878255
2.538E-07	-0.692364788	5.263272837
2.59076E-07	-0.621748327	5.265826053
2.64462E-07	-0.561179852	5.246426398
2.6996E-07	-0.515306188	5.205875883
2.75573E-07	-0.488756036	5.145835623
2.81302E-07	-0.486022986	5.068885945
2.8715E-07	-0.511306229	4.978598747
2.93119E-07	-0.568286479	4.879600014
2.99213E-07	-0.65982544	4.777584744
3.05434E-07	-0.787597302	4.679236367
3.11783E-07	-0.951687527	4.592003541
3.18265E-07	-1.150220955	4.523702745
3.24882E-07	-1.379099837	4.481945206
3.31636E-07	-1.63193495	4.473426193
3.3853E-07	-1.900235213	4.503154511
3.45568E-07	-2.173884387	4.573729398
3.52752E-07	-2.441884279	4.68478194
3.60086E-07	-2.693293382	4.832684165
3.67572E-07	-2.918249647	5.010592899
3.75213E-07	-3.108945669	5.208844618
3.83014E-07	-3.260428254	5.415662821
3.90976E-07	-3.371120853	5.618092241
3.99105E-07	-3.443010202	5.80304346
4.07402E-07	-3.481488405	5.958321822
4.15871E-07	-3.494888768	6.073525598
4.24517E-07	-3.49379002	6.140725851
4.33342E-07	-3.49018449	6.154877416
4.42351E-07	-3.496610213	6.113949376
4.51548E-07	-3.525337033	6.018797906
4.60935E-07	-3.587676568	5.872829952
4.70518E-07	-3.693460571	5.681520896
4.80299E-07	-3.850706298	5.451853372
4.90284E-07	-4.065464754	5.19173954
5.00477E-07	-4.341830391	4.90947813
5.10882E-07	-4.682079879	4.613283326
5.21503E-07	-5.086902712	4.310907661
5.32344E-07	-5.55568667	4.009367552
5.43411E-07	-6.086825127	3.714769072
5.54709E-07	-6.678019357	3.432223621
5.66241E-07	-7.326556132	3.16583837
5.78012E-07	-8.029547908	2.918764209
5.90029E-07	-8.784129105	2.69328399
6.02295E-07	-9.587607031	2.490925353
6.14817E-07	-10.43756971	2.312584881
6.27598E-07	-11.33195534	2.158653124
6.40646E-07	-12.26908946	2.029132855
6.53964E-07	-13.24769636	1.923745536
6.6756E-07	-14.26689124	1.842023111
6.81438E-07	-15.32615879	1.783384058
6.95605E-07	-16.42532338	1.747193859
7.10066E-07	-17.56451483	1.732810989
7.24828E-07	-18.74413306	1.739620042
7.39896E-07	-19.96481382	1.767053903
7.55278E-07	-21.22739728	1.814606949
7.7098E-07	-22.53290032	1.881841163
7.87008E-07	-23.88249321	1.96838692
8.0337E-07	-25.27748067	2.073939963
8.20071E-07	-26.71928724	2.198255851
8.3712E-07	-28.20944676	2.341142951
8.54523E-07	-29.74959542	2.502454778
8.72288E-07	-31.34146801	2.682082347
8.90422E-07	-32.98689683	2.879946966
9.08934E-07	-34.68781287	3.095993801
9.2783E-07	-36.44624869	3.330186413
9.47119E-07	-38.26434284	3.582502343
9.66809E-07	-40.14434516	3.852929804
9.86908E-07	-42.08862301	4.141465432
1.00743E-06	-44.09966786	4.448113046
1.02837E-06	-46.18010233	4.772883322
1.04975E-06	-48.33268736	5.11579428
1.07157E-06	-50.56032939	5.476872477
1.09385E-06	-52.86608762	5.856154794
1.11659E-06	-55.2531811	6.253690711
1.1398E-06	-57.72499581	6.669544973
1.1635E-06	-60.28509159	7.103800557
1.18769E-06	-62.93720899	7.55656186
1.21238E-06	-65.68527608	8.027958047
1.23758E-06	-68.53341516	8.518146491
1.26331E-06	-71.48594951	9.027316274
1.28957E-06	-74.54741022	9.555691703
1.31638E-06	-77.72254299	10.10353582
1.34375E-06	-81.01631521	10.6711539
1.37169E-06	-84.43392305	11.25889687
1.4002E-06	-87.98079895	11.86716479
1.42931E-06	-91.6626192	12.49641017
1.45903E-06	-95.48531194	13.1471414
1.48936E-06	-99.4550655	13.81992605
1.52032E-06	-103.578337	14.51539427
1.55193E-06	-107.8618616	15.23424216
1.58419E-06	-112.3126619	15.97723518
1.61713E-06	-116.9380579	16.74521166
1.65075E-06	-121.745678	17.53908641
1.68506E-06	-126.7434693	18.35985438
1.7201E-06	-131.93971	19.20859454
1.75585E-06	-137.3430209	20.08647389
1.79236E-06	-142.9623789	20.99475166
1.82962E-06	-148.8071296	21.93478377
1.86766E-06	-154.8870021	22.90802748
1.90648E-06	-161.2121232	23.91604639
1.94612E-06	-167.7930332	24.96051572
1.98658E-06	-174.6407017	26.04322787
2.02788E-06	-181.7665445	27.16609845
2.07004E-06	-189.1824411	28.33117259
2.11307E-06	-196.9007534	29.54063181
2.157E-06	-204.9343442	30.79680117
2.20184E-06	-213.2965975	32.10215708
2.24762E-06	-222.0014394	33.45933553
2.29434E-06	-231.063359	34.87114089
2.34204E-06	-240.4974316	36.34055529
2.39073E-06	-250.3193416	37.87074869
2.44043E-06	-260.545407	39.46508951
2.49117E-06	-271.1926043	41.12715607
2.54296E-06	-282.2785951	42.86074868
2.59582E-06	-293.8217528	44.6699026
2.64979E-06	-305.8411911	46.55890178
2.70488E-06	-318.3567934	48.53229354
2.76111E-06	-331.3892425	50.59490411
2.81851E-06	-344.9600525	52.75185526
2.87711E-06	-359.0916016	55.0085819
2.93692E-06	-373.807165	57.37085081
2.99798E-06	-389.1309505	59.84478059
3.0603E-06	-405.0881346	62.43686279
3.12392E-06	-421.7048993	65.15398435
3.18887E-06	-439.0084714	68.00345155
3.25516E-06	-457.0271623	70.99301521
3.32284E-06	-475.7904091	74.13089768
3.39192E-06	-495.3288174	77.42582129
3.46243E-06	-515.6742053	80.88703859
3.53441E-06	-536.8596491	84.5243645
3.60789E-06	-558.9195297	88.34821025
3.6829E-06	-581.8895814	92.36961949
3.75946E-06	-605.8069417	96.60030649
3.83762E-06	-630.7102023	101.0526966
3.9174E-06	-656.6394623	105.7399692
3.99884E-06	-683.6363823	110.6761032
4.08197E-06	-711.7442403	115.8759249
4.16684E-06	-741.0079895	121.3551593
4.25346E-06	-771.4743166	127.1304837
4.34189E-06	-803.1917028	133.2195848
4.43215E-06	-836.2104856	139.6412192
4.5243E-06	-870.5829222	146.4152773
4.61835E-06	-906.3632547	153.5628505
4.71437E-06	-943.6077763	161.1063026
4.81237E-06	-982.3748994	169.0693456
4.91242E-06	-1022.725225	177.4771189
5.01455E-06	-1064.721611	186.3562737
5.1188E-06	-1108.429248	195.7350618
5.22521E-06	-1153.91573	205.6434293
5.33384E-06	-1201.251126	216.1131156
5.44473E-06	-1250.50806	227.177758
5.55792E-06	-1301.761783	238.8730013
5.67347E-06	-1355.090249	251.2366142
5.79141E-06	-1410.574196	264.3086114
5.91181E-06	-1468.297221	278.1313822
6.03472E-06	-1528.345856	292.7498261
6.16017E-06	-1590.809648	308.2114953
6.28824E-06	-1655.781238	324.5667449
6.41897E-06	-1723.356431	341.86889
6.55242E-06	-1793.63428	360.1743717
6.68864E-06	-1866.717157	379.542931
6.82769E-06	-1942.710827	400.0377908
6.96963E-06	-2021.72452	421.7258479
7.11453E-06	-2103.870998	444.6778731
7.26243E-06	-2189.266627	468.9687216
7.41341E-06	-2278.031436	494.6775525
7.56753E-06	-2370.289179	521.8880593
7.72486E-06	-2466.167389	550.6887102
7.88545E-06	-2565.79743	581.1729986
8.04939E-06	-2669.314545	613.4397057
8.21673E-06	-2776.857889	647.5931731
8.38755E-06	-2888.570568	683.7435874
8.56192E-06	-3004.599657	722.0072759
8.73992E-06	-3125.096224	762.507014
8.92162E-06	-3250.215327	805.3723446
9.10709E-06	-3380.116021	850.739909
9.29642E-06	-3514.961334	898.7537896
9.48969E-06	-3654.918243	949.5658647
9.68697E-06	-3800.157636	1003.336174
9.88836E-06	-3950.854253	1060.233298
1.00939E-05	-4107.186613	1120.434745
1.03038E-05	-4269.336933	1184.127351
1.0518E-05	-4437.491014	1251.50769
1.07366E-05	-4611.838119	1322.782497
1.09599E-05	-4792.570825	1398.169093
1.11877E-05	-4979.884854	1477.895824
1.14203E-05	-5173.978878	1562.20251
1.16577E-05	-5375.054305	1651.340892
1.19001E-05	-5583.31503	1745.575095
1.21475E-05	-5798.967164	1845.182084
0.0000124	-6022.218733	1950.452133
