Repository: j-mun/emm

# emm | A Python electromagnetic material manager

This package helps managing tabulated electromagnetic material properties (refractive index or permittivity).

# Features

- A material database with some common materials are provided (`_emm_dat` directory)

- Read raw material properties from the material database (`emm.read()`)

- Load interpolated material properties (`emm.load()`)

- Control over frequency units (`m, um, nm, Hz, GHz, THz, eV, ...`)

- Control over material parameter (`n` or `eps`)

- Check available materials and models from the database (`emm.avail()`)

- Use custom material database (`dat=/path/to/database`)

# Usages

For basic usages, see `basics.ipynb` notebook.

To use custom database, see `custom_data.ipynb` notebook.

To use physics constants, see `const.ipynb` notebook.

# TODO

- Drude model

- Lorentz-Drude model

-

File: dat/Ge/Nunley.txt
Germanium (Ge), Nunley
Nunley
um
n
1.8790E-01	8.3510E-01	2.5670E+00
1.8810E-01	8.3940E-01	2.5700E+00
1.8840E-01	8.4340E-01	2.5730E+00
1.8870E-01	8.4750E-01	2.5760E+00
1.8900E-01	8.5180E-01	2.5790E+00
1.8930E-01	8.5580E-01	2.5820E+00
1.8960E-01	8.5980E-01	2.5850E+00
1.8990E-01	8.6400E-01	2.5880E+00
1.9020E-01	8.6790E-01	2.5920E+00
1.9050E-01	8.7200E-01	2.5950E+00
1.9070E-01	8.7600E-01	2.5980E+00
1.9100E-01	8.8000E-01	2.6010E+00
1.9130E-01	8.8400E-01	2.6040E+00
1.9160E-01	8.8800E-01	2.6070E+00
1.9190E-01	8.9180E-01	2.6110E+00
1.9220E-01	8.9580E-01	2.6140E+00
1.9250E-01	8.9980E-01	2.6170E+00
1.9280E-01	9.0350E-01	2.6210E+00
1.9310E-01	9.0740E-01	2.6240E+00
1.9340E-01	9.1130E-01	2.6280E+00
1.9370E-01	9.1520E-01	2.6310E+00
1.9400E-01	9.1890E-01	2.6350E+00
1.9430E-01	9.2280E-01	2.6380E+00
1.9460E-01	9.2650E-01	2.6420E+00
1.9490E-01	9.3020E-01	2.6460E+00
1.9530E-01	9.3400E-01	2.6490E+00
1.9560E-01	9.3770E-01	2.6530E+00
1.9590E-01	9.4140E-01	2.6570E+00
1.9620E-01	9.4500E-01	2.6610E+00
1.9650E-01	9.4870E-01	2.6650E+00
1.9680E-01	9.5230E-01	2.6690E+00
1.9710E-01	9.5600E-01	2.6730E+00
1.9740E-01	9.5980E-01	2.6760E+00
1.9770E-01	9.6330E-01	2.6810E+00
1.9810E-01	9.6680E-01	2.6860E+00
1.9840E-01	9.7050E-01	2.6900E+00
1.9870E-01	9.7410E-01	2.6950E+00
1.9900E-01	9.7790E-01	2.6990E+00
1.9930E-01	9.8140E-01	2.7040E+00
1.9970E-01	9.8510E-01	2.7080E+00
2.0000E-01	9.8880E-01	2.7130E+00
2.0030E-01	9.9250E-01	2.7190E+00
2.0060E-01	9.9640E-01	2.7240E+00
2.0090E-01	1.0000E+00	2.7290E+00
2.0130E-01	1.0040E+00	2.7340E+00
2.0160E-01	1.0080E+00	2.7400E+00
2.0190E-01	1.0120E+00	2.7460E+00
2.0230E-01	1.0160E+00	2.7520E+00
2.0260E-01	1.0210E+00	2.7570E+00
2.0290E-01	1.0250E+00	2.7630E+00
2.0330E-01	1.0300E+00	2.7700E+00
2.0360E-01	1.0340E+00	2.7770E+00
2.0390E-01	1.0390E+00	2.7830E+00
2.0430E-01	1.0450E+00	2.7890E+00
2.0460E-01	1.0500E+00	2.7960E+00
2.0490E-01	1.0560E+00	2.8020E+00
2.0530E-01	1.0610E+00	2.8090E+00
2.0560E-01	1.0670E+00	2.8160E+00
2.0600E-01	1.0740E+00	2.8230E+00
2.0630E-01	1.0800E+00	2.8300E+00
2.0660E-01	1.0870E+00	2.8370E+00
2.0700E-01	1.0940E+00	2.8430E+00
2.0730E-01	1.1020E+00	2.8500E+00
2.0770E-01	1.1090E+00	2.8570E+00
2.0800E-01	1.1170E+00	2.8630E+00
2.0840E-01	1.1250E+00	2.8700E+00
2.0870E-01	1.1340E+00	2.8760E+00
2.0910E-01	1.1430E+00	2.8820E+00
2.0940E-01	1.1520E+00	2.8880E+00
2.0980E-01	1.1610E+00	2.8930E+00
2.1010E-01	1.1700E+00	2.8990E+00
2.1050E-01	1.1800E+00	2.9040E+00
2.1090E-01	1.1900E+00	2.9080E+00
2.1120E-01	1.2000E+00	2.9130E+00
2.1160E-01	1.2100E+00	2.9170E+00
2.1190E-01	1.2200E+00	2.9210E+00
2.1230E-01	1.2310E+00	2.9240E+00
2.1270E-01	1.2410E+00	2.9270E+00
2.1300E-01	1.2510E+00	2.9300E+00
2.1340E-01	1.2620E+00	2.9320E+00
2.1380E-01	1.2720E+00	2.9340E+00
2.1410E-01	1.2830E+00	2.9360E+00
2.1450E-01	1.2930E+00	2.9360E+00
2.1490E-01	1.3030E+00	2.9370E+00
2.1530E-01	1.3120E+00	2.9380E+00
2.1560E-01	1.3220E+00	2.9370E+00
2.1600E-01	1.3320E+00	2.9370E+00
2.1640E-01	1.3410E+00	2.9370E+00
2.1680E-01	1.3500E+00	2.9360E+00
2.1710E-01	1.3580E+00	2.9340E+00
2.1750E-01	1.3660E+00	2.9330E+00
2.1790E-01	1.3750E+00	2.9310E+00
2.1830E-01	1.3820E+00	2.9300E+00
2.1870E-01	1.3890E+00	2.9280E+00
2.1910E-01	1.3960E+00	2.9260E+00
2.1940E-01	1.4020E+00	2.9240E+00
2.1980E-01	1.4080E+00	2.9220E+00
2.2020E-01	1.4140E+00	2.9190E+00
2.2060E-01	1.4200E+00	2.9170E+00
2.2100E-01	1.4250E+00	2.9150E+00
2.2140E-01	1.4290E+00	2.9130E+00
2.2180E-01	1.4330E+00	2.9100E+00
2.2220E-01	1.4370E+00	2.9080E+00
2.2260E-01	1.4400E+00	2.9070E+00
2.2300E-01	1.4440E+00	2.9050E+00
2.2340E-01	1.4460E+00	2.9030E+00
2.2380E-01	1.4490E+00	2.9020E+00
2.2420E-01	1.4510E+00	2.9010E+00
2.2460E-01	1.4530E+00	2.8990E+00
2.2500E-01	1.4550E+00	2.8990E+00
2.2540E-01	1.4560E+00	2.8980E+00
2.2580E-01	1.4570E+00	2.8980E+00
2.2620E-01	1.4580E+00	2.8980E+00
2.2670E-01	1.4590E+00	2.8980E+00
2.2710E-01	1.4590E+00	2.8980E+00
2.2750E-01	1.4600E+00	2.8990E+00
2.2790E-01	1.4600E+00	2.9000E+00
2.2830E-01	1.4600E+00	2.9010E+00
2.2880E-01	1.4600E+00	2.9030E+00
2.2920E-01	1.4600E+00	2.9050E+00
2.2960E-01	1.4590E+00	2.9070E+00
2.3000E-01	1.4590E+00	2.9090E+00
2.3050E-01	1.4590E+00	2.9120E+00
2.3090E-01	1.4580E+00	2.9150E+00
2.3130E-01	1.4570E+00	2.9190E+00
2.3170E-01	1.4570E+00	2.9230E+00
2.3220E-01	1.4560E+00	2.9270E+00
2.3260E-01	1.4560E+00	2.9310E+00
2.3310E-01	1.4550E+00	2.9350E+00
2.3350E-01	1.4550E+00	2.9400E+00
2.3390E-01	1.4540E+00	2.9450E+00
2.3440E-01	1.4530E+00	2.9500E+00
2.3480E-01	1.4530E+00	2.9560E+00
2.3530E-01	1.4520E+00	2.9620E+00
2.3570E-01	1.4520E+00	2.9680E+00
2.3620E-01	1.4510E+00	2.9750E+00
2.3660E-01	1.4510E+00	2.9820E+00
2.3710E-01	1.4500E+00	2.9890E+00
2.3750E-01	1.4500E+00	2.9960E+00
2.3800E-01	1.4500E+00	3.0040E+00
2.3840E-01	1.4500E+00	3.0120E+00
2.3890E-01	1.4500E+00	3.0200E+00
2.3940E-01	1.4500E+00	3.0280E+00
2.3980E-01	1.4500E+00	3.0370E+00
2.4030E-01	1.4500E+00	3.0460E+00
2.4070E-01	1.4510E+00	3.0550E+00
2.4120E-01	1.4510E+00	3.0650E+00
2.4170E-01	1.4520E+00	3.0750E+00
2.4220E-01	1.4530E+00	3.0850E+00
2.4260E-01	1.4540E+00	3.0950E+00
2.4310E-01	1.4550E+00	3.1060E+00
2.4360E-01	1.4560E+00	3.1160E+00
2.4410E-01	1.4570E+00	3.1270E+00
2.4450E-01	1.4590E+00	3.1390E+00
2.4500E-01	1.4610E+00	3.1510E+00
2.4550E-01	1.4630E+00	3.1620E+00
2.4600E-01	1.4650E+00	3.1740E+00
2.4650E-01	1.4670E+00	3.1870E+00
2.4700E-01	1.4700E+00	3.1990E+00
2.4750E-01	1.4720E+00	3.2120E+00
2.4800E-01	1.4750E+00	3.2250E+00
2.4850E-01	1.4780E+00	3.2380E+00
2.4900E-01	1.4810E+00	3.2520E+00
2.4950E-01	1.4850E+00	3.2650E+00
2.5000E-01	1.4890E+00	3.2790E+00
2.5050E-01	1.4930E+00	3.2940E+00
2.5100E-01	1.4970E+00	3.3080E+00
2.5150E-01	1.5020E+00	3.3230E+00
2.5200E-01	1.5060E+00	3.3370E+00
2.5250E-01	1.5110E+00	3.3530E+00
2.5300E-01	1.5160E+00	3.3680E+00
2.5350E-01	1.5220E+00	3.3830E+00
2.5410E-01	1.5270E+00	3.3990E+00
2.5460E-01	1.5340E+00	3.4150E+00
2.5510E-01	1.5400E+00	3.4310E+00
2.5560E-01	1.5460E+00	3.4480E+00
2.5620E-01	1.5530E+00	3.4640E+00
2.5670E-01	1.5600E+00	3.4810E+00
2.5720E-01	1.5680E+00	3.4980E+00
2.5780E-01	1.5750E+00	3.5160E+00
2.5830E-01	1.5830E+00	3.5330E+00
2.5880E-01	1.5920E+00	3.5510E+00
2.5940E-01	1.6000E+00	3.5690E+00
2.5990E-01	1.6090E+00	3.5870E+00
2.6050E-01	1.6180E+00	3.6060E+00
2.6100E-01	1.6270E+00	3.6250E+00
2.6160E-01	1.6370E+00	3.6440E+00
2.6210E-01	1.6470E+00	3.6630E+00
2.6270E-01	1.6570E+00	3.6830E+00
2.6320E-01	1.6670E+00	3.7030E+00
2.6380E-01	1.6780E+00	3.7240E+00
2.6440E-01	1.6890E+00	3.7450E+00
2.6490E-01	1.7010E+00	3.7660E+00
2.6550E-01	1.7120E+00	3.7880E+00
2.6610E-01	1.7240E+00	3.8100E+00
2.6660E-01	1.7370E+00	3.8330E+00
2.6720E-01	1.7490E+00	3.8570E+00
2.6780E-01	1.7620E+00	3.8820E+00
2.6840E-01	1.7760E+00	3.9070E+00
2.6890E-01	1.7910E+00	3.9330E+00
2.6950E-01	1.8060E+00	3.9610E+00
2.7010E-01	1.8220E+00	3.9890E+00
2.7070E-01	1.8390E+00	4.0190E+00
2.7130E-01	1.8570E+00	4.0500E+00
2.7190E-01	1.8760E+00	4.0820E+00
2.7250E-01	1.8980E+00	4.1160E+00
2.7310E-01	1.9210E+00	4.1510E+00
2.7370E-01	1.9470E+00	4.1870E+00
2.7430E-01	1.9750E+00	4.2240E+00
2.7490E-01	2.0060E+00	4.2620E+00
2.7550E-01	2.0410E+00	4.3000E+00
2.7610E-01	2.0790E+00	4.3390E+00
2.7680E-01	2.1200E+00	4.3780E+00
2.7740E-01	2.1660E+00	4.4160E+00
2.7800E-01	2.2160E+00	4.4540E+00
2.7860E-01	2.2700E+00	4.4890E+00
2.7920E-01	2.3290E+00	4.5230E+00
2.7990E-01	2.3910E+00	4.5540E+00
2.8050E-01	2.4570E+00	4.5810E+00
2.8110E-01	2.5270E+00	4.6040E+00
2.8180E-01	2.6000E+00	4.6240E+00
2.8240E-01	2.6760E+00	4.6380E+00
2.8310E-01	2.7540E+00	4.6470E+00
2.8370E-01	2.8330E+00	4.6510E+00
2.8440E-01	2.9130E+00	4.6480E+00
2.8500E-01	2.9930E+00	4.6400E+00
2.8570E-01	3.0730E+00	4.6260E+00
2.8630E-01	3.1520E+00	4.6060E+00
2.8700E-01	3.2280E+00	4.5800E+00
2.8770E-01	3.3020E+00	4.5490E+00
2.8830E-01	3.3720E+00	4.5130E+00
2.8900E-01	3.4390E+00	4.4730E+00
2.8970E-01	3.5010E+00	4.4290E+00
2.9040E-01	3.5590E+00	4.3810E+00
2.9100E-01	3.6130E+00	4.3310E+00
2.9170E-01	3.6610E+00	4.2790E+00
2.9240E-01	3.7040E+00	4.2260E+00
2.9310E-01	3.7420E+00	4.1720E+00
2.9380E-01	3.7760E+00	4.1180E+00
2.9450E-01	3.8050E+00	4.0640E+00
2.9520E-01	3.8290E+00	4.0120E+00
2.9590E-01	3.8500E+00	3.9610E+00
2.9660E-01	3.8670E+00	3.9110E+00
2.9730E-01	3.8820E+00	3.8630E+00
2.9800E-01	3.8930E+00	3.8180E+00
2.9880E-01	3.9030E+00	3.7740E+00
2.9950E-01	3.9100E+00	3.7330E+00
3.0020E-01	3.9160E+00	3.6940E+00
3.0090E-01	3.9210E+00	3.6580E+00
3.0170E-01	3.9250E+00	3.6230E+00
3.0240E-01	3.9290E+00	3.5900E+00
3.0310E-01	3.9320E+00	3.5590E+00
3.0390E-01	3.9350E+00	3.5300E+00
3.0460E-01	3.9380E+00	3.5020E+00
3.0540E-01	3.9410E+00	3.4750E+00
3.0610E-01	3.9440E+00	3.4490E+00
3.0690E-01	3.9470E+00	3.4250E+00
3.0770E-01	3.9500E+00	3.4010E+00
3.0840E-01	3.9530E+00	3.3770E+00
3.0920E-01	3.9570E+00	3.3550E+00
3.1000E-01	3.9600E+00	3.3330E+00
3.1070E-01	3.9630E+00	3.3110E+00
3.1150E-01	3.9670E+00	3.2900E+00
3.1230E-01	3.9700E+00	3.2700E+00
3.1310E-01	3.9730E+00	3.2490E+00
3.1390E-01	3.9770E+00	3.2290E+00
3.1470E-01	3.9800E+00	3.2100E+00
3.1550E-01	3.9830E+00	3.1910E+00
3.1630E-01	3.9860E+00	3.1720E+00
3.1710E-01	3.9890E+00	3.1530E+00
3.1790E-01	3.9920E+00	3.1350E+00
3.1870E-01	3.9940E+00	3.1170E+00
3.1950E-01	3.9970E+00	3.0990E+00
3.2040E-01	3.9990E+00	3.0820E+00
3.2120E-01	4.0020E+00	3.0650E+00
3.2200E-01	4.0040E+00	3.0480E+00
3.2290E-01	4.0060E+00	3.0310E+00
3.2370E-01	4.0080E+00	3.0150E+00
3.2460E-01	4.0100E+00	2.9990E+00
3.2540E-01	4.0110E+00	2.9840E+00
3.2630E-01	4.0130E+00	2.9690E+00
3.2710E-01	4.0150E+00	2.9540E+00
3.2800E-01	4.0160E+00	2.9390E+00
3.2890E-01	4.0180E+00	2.9250E+00
3.2970E-01	4.0190E+00	2.9110E+00
3.3060E-01	4.0200E+00	2.8970E+00
3.3150E-01	4.0220E+00	2.8840E+00
3.3240E-01	4.0230E+00	2.8710E+00
3.3330E-01	4.0240E+00	2.8580E+00
3.3420E-01	4.0250E+00	2.8450E+00
3.3510E-01	4.0260E+00	2.8330E+00
3.3600E-01	4.0280E+00	2.8210E+00
3.3690E-01	4.0290E+00	2.8100E+00
3.3780E-01	4.0300E+00	2.7980E+00
3.3880E-01	4.0310E+00	2.7870E+00
3.3970E-01	4.0330E+00	2.7770E+00
3.4060E-01	4.0340E+00	2.7660E+00
3.4160E-01	4.0360E+00	2.7560E+00
3.4250E-01	4.0370E+00	2.7460E+00
3.4340E-01	4.0390E+00	2.7360E+00
3.4440E-01	4.0410E+00	2.7270E+00
3.4540E-01	4.0430E+00	2.7180E+00
3.4630E-01	4.0450E+00	2.7090E+00
3.4730E-01	4.0470E+00	2.7000E+00
3.4830E-01	4.0500E+00	2.6920E+00
3.4930E-01	4.0530E+00	2.6840E+00
3.5020E-01	4.0560E+00	2.6750E+00
3.5120E-01	4.0590E+00	2.6670E+00
3.5220E-01	4.0630E+00	2.6590E+00
3.5320E-01	4.0670E+00	2.6520E+00
3.5420E-01	4.0710E+00	2.6440E+00
3.5530E-01	4.0760E+00	2.6360E+00
3.5630E-01	4.0810E+00	2.6280E+00
3.5730E-01	4.0860E+00	2.6200E+00
3.5830E-01	4.0920E+00	2.6120E+00
3.5940E-01	4.0980E+00	2.6040E+00
3.6040E-01	4.1040E+00	2.5950E+00
3.6150E-01	4.1110E+00	2.5860E+00
3.6250E-01	4.1170E+00	2.5770E+00
3.6360E-01	4.1240E+00	2.5670E+00
3.6470E-01	4.1310E+00	2.5570E+00
3.6570E-01	4.1380E+00	2.5460E+00
3.6680E-01	4.1440E+00	2.5350E+00
3.6790E-01	4.1510E+00	2.5230E+00
3.6900E-01	4.1570E+00	2.5110E+00
3.7010E-01	4.1630E+00	2.4990E+00
3.7120E-01	4.1680E+00	2.4860E+00
3.7230E-01	4.1730E+00	2.4730E+00
3.7340E-01	4.1770E+00	2.4590E+00
3.7460E-01	4.1810E+00	2.4460E+00
3.7570E-01	4.1840E+00	2.4330E+00
3.7690E-01	4.1870E+00	2.4210E+00
3.7800E-01	4.1890E+00	2.4080E+00
3.7920E-01	4.1910E+00	2.3960E+00
3.8030E-01	4.1940E+00	2.3840E+00
3.8150E-01	4.1960E+00	2.3720E+00
3.8270E-01	4.1990E+00	2.3600E+00
3.8390E-01	4.2020E+00	2.3480E+00
3.8500E-01	4.2040E+00	2.3360E+00
3.8620E-01	4.2060E+00	2.3230E+00
3.8750E-01	4.2080E+00	2.3100E+00
3.8870E-01	4.2100E+00	2.2970E+00
3.8990E-01	4.2110E+00	2.2830E+00
3.9110E-01	4.2110E+00	2.2690E+00
3.9240E-01	4.2110E+00	2.2560E+00
3.9360E-01	4.2090E+00	2.2420E+00
3.9490E-01	4.2070E+00	2.2280E+00
3.9610E-01	4.2050E+00	2.2150E+00
3.9740E-01	4.2010E+00	2.2020E+00
3.9870E-01	4.1970E+00	2.1900E+00
3.9990E-01	4.1920E+00	2.1780E+00
4.0120E-01	4.1870E+00	2.1670E+00
4.0250E-01	4.1810E+00	2.1570E+00
4.0390E-01	4.1750E+00	2.1470E+00
4.0520E-01	4.1680E+00	2.1380E+00
4.0650E-01	4.1610E+00	2.1310E+00
4.0780E-01	4.1540E+00	2.1240E+00
4.0920E-01	4.1470E+00	2.1170E+00
4.1050E-01	4.1400E+00	2.1120E+00
4.1190E-01	4.1330E+00	2.1070E+00
4.1330E-01	4.1260E+00	2.1040E+00
4.1470E-01	4.1190E+00	2.1010E+00
4.1610E-01	4.1130E+00	2.0990E+00
4.1750E-01	4.1070E+00	2.0970E+00
4.1890E-01	4.1010E+00	2.0970E+00
4.2030E-01	4.0960E+00	2.0970E+00
4.2170E-01	4.0910E+00	2.0970E+00
4.2320E-01	4.0860E+00	2.0980E+00
4.2460E-01	4.0820E+00	2.1000E+00
4.2610E-01	4.0790E+00	2.1020E+00
4.2750E-01	4.0760E+00	2.1050E+00
4.2900E-01	4.0730E+00	2.1070E+00
4.3050E-01	4.0710E+00	2.1110E+00
4.3200E-01	4.0700E+00	2.1150E+00
4.3350E-01	4.0690E+00	2.1190E+00
4.3500E-01	4.0680E+00	2.1230E+00
4.3660E-01	4.0690E+00	2.1270E+00
4.3810E-01	4.0690E+00	2.1320E+00
4.3970E-01	4.0710E+00	2.1370E+00
4.4120E-01	4.0720E+00	2.1420E+00
4.4280E-01	4.0750E+00	2.1470E+00
4.4440E-01	4.0770E+00	2.1520E+00
4.4600E-01	4.0810E+00	2.1580E+00
4.4760E-01	4.0840E+00	2.1640E+00
4.4920E-01	4.0890E+00	2.1690E+00
4.5090E-01	4.0940E+00	2.1750E+00
4.5250E-01	4.0990E+00	2.1810E+00
4.5420E-01	4.1050E+00	2.1870E+00
4.5580E-01	4.1110E+00	2.1930E+00
4.5750E-01	4.1170E+00	2.1990E+00
4.5920E-01	4.1250E+00	2.2040E+00
4.6090E-01	4.1320E+00	2.2110E+00
4.6260E-01	4.1400E+00	2.2170E+00
4.6440E-01	4.1490E+00	2.2230E+00
4.6610E-01	4.1580E+00	2.2290E+00
4.6790E-01	4.1670E+00	2.2350E+00
4.6960E-01	4.1770E+00	2.2420E+00
4.7140E-01	4.1880E+00	2.2480E+00
4.7320E-01	4.1990E+00	2.2540E+00
4.7500E-01	4.2100E+00	2.2610E+00
4.7690E-01	4.2220E+00	2.2670E+00
4.7870E-01	4.2350E+00	2.2740E+00
4.8060E-01	4.2480E+00	2.2800E+00
4.8240E-01	4.2610E+00	2.2870E+00
4.8430E-01	4.2760E+00	2.2940E+00
4.8620E-01	4.2900E+00	2.3000E+00
4.8810E-01	4.3060E+00	2.3070E+00
4.9010E-01	4.3220E+00	2.3140E+00
4.9200E-01	4.3390E+00	2.3220E+00
4.9400E-01	4.3570E+00	2.3290E+00
4.9590E-01	4.3760E+00	2.3370E+00
4.9790E-01	4.3950E+00	2.3450E+00
4.9990E-01	4.4160E+00	2.3530E+00
5.0200E-01	4.4390E+00	2.3610E+00
5.0400E-01	4.4630E+00	2.3690E+00
5.0610E-01	4.4880E+00	2.3780E+00
5.0810E-01	4.5160E+00	2.3860E+00
5.1020E-01	4.5460E+00	2.3940E+00
5.1230E-01	4.5780E+00	2.4000E+00
5.1450E-01	4.6130E+00	2.4060E+00
5.1660E-01	4.6500E+00	2.4100E+00
5.1880E-01	4.6900E+00	2.4110E+00
5.2090E-01	4.7310E+00	2.4100E+00
5.2310E-01	4.7750E+00	2.4050E+00
5.2540E-01	4.8200E+00	2.3970E+00
5.2760E-01	4.8650E+00	2.3850E+00
5.2980E-01	4.9100E+00	2.3680E+00
5.3210E-01	4.9530E+00	2.3480E+00
5.3440E-01	4.9960E+00	2.3230E+00
5.3670E-01	5.0350E+00	2.2960E+00
5.3910E-01	5.0720E+00	2.2650E+00
5.4140E-01	5.1050E+00	2.2330E+00
5.4380E-01	5.1340E+00	2.2000E+00
5.4620E-01	5.1600E+00	2.1670E+00
5.4860E-01	5.1830E+00	2.1340E+00
5.5100E-01	5.2020E+00	2.1040E+00
5.5350E-01	5.2190E+00	2.0760E+00
5.5600E-01	5.2360E+00	2.0510E+00
5.5850E-01	5.2520E+00	2.0310E+00
5.6100E-01	5.2700E+00	2.0140E+00
5.6360E-01	5.2920E+00	2.0000E+00
5.6610E-01	5.3190E+00	1.9890E+00
5.6870E-01	5.3530E+00	1.9790E+00
5.7140E-01	5.3960E+00	1.9660E+00
5.7400E-01	5.4460E+00	1.9480E+00
5.7670E-01	5.5040E+00	1.9200E+00
5.7940E-01	5.5640E+00	1.8800E+00
5.8210E-01	5.6250E+00	1.8260E+00
5.8480E-01	5.6800E+00	1.7590E+00
5.8760E-01	5.7250E+00	1.6810E+00
5.9040E-01	5.7580E+00	1.5950E+00
5.9320E-01	5.7780E+00	1.5050E+00
5.9610E-01	5.7850E+00	1.4160E+00
5.9900E-01	5.7800E+00	1.3290E+00
6.0190E-01	5.7660E+00	1.2490E+00
6.0480E-01	5.7450E+00	1.1750E+00
6.0780E-01	5.7190E+00	1.1080E+00
6.1080E-01	5.6900E+00	1.0470E+00
6.1380E-01	5.6600E+00	9.9130E-01
6.1680E-01	5.6280E+00	9.4080E-01
6.1990E-01	5.5960E+00	8.9470E-01
6.2300E-01	5.5640E+00	8.5240E-01
6.2620E-01	5.5320E+00	8.1370E-01
6.2940E-01	5.5000E+00	7.7800E-01
6.3260E-01	5.4680E+00	7.4530E-01
6.3580E-01	5.4370E+00	7.1510E-01
6.3910E-01	5.4070E+00	6.8740E-01
6.4240E-01	5.3770E+00	6.6180E-01
6.4580E-01	5.3480E+00	6.3820E-01
6.4910E-01	5.3190E+00	6.1640E-01
6.5250E-01	5.2920E+00	5.9610E-01
6.5600E-01	5.2650E+00	5.7740E-01
6.5950E-01	5.2390E+00	5.5990E-01
6.6300E-01	5.2140E+00	5.4350E-01
6.6660E-01	5.1900E+00	5.2820E-01
6.7020E-01	5.1670E+00	5.1370E-01
6.7380E-01	5.1440E+00	5.0010E-01
6.7750E-01	5.1220E+00	4.8710E-01
6.8120E-01	5.1010E+00	4.7480E-01
6.8500E-01	5.0810E+00	4.6300E-01
6.8880E-01	5.0610E+00	4.5170E-01
6.9260E-01	5.0410E+00	4.4090E-01
6.9650E-01	5.0220E+00	4.3050E-01
7.0050E-01	5.0040E+00	4.2040E-01
7.0450E-01	4.9860E+00	4.1080E-01
7.0850E-01	4.9690E+00	4.0150E-01
7.1260E-01	4.9510E+00	3.9250E-01
7.1670E-01	4.9350E+00	3.8380E-01
7.2080E-01	4.9180E+00	3.7550E-01
7.2510E-01	4.9020E+00	3.6740E-01
7.2930E-01	4.8870E+00	3.5970E-01
7.3360E-01	4.8710E+00	3.5220E-01
7.3800E-01	4.8560E+00	3.4490E-01
7.4240E-01	4.8410E+00	3.3800E-01
7.4690E-01	4.8270E+00	3.3130E-01
7.5140E-01	4.8120E+00	3.2480E-01
7.5600E-01	4.7980E+00	3.1860E-01
7.6060E-01	4.7850E+00	3.1260E-01
7.6530E-01	4.7710E+00	3.0680E-01
7.7010E-01	4.7580E+00	3.0120E-01
7.7490E-01	4.7450E+00	2.9580E-01
7.7980E-01	4.7330E+00	2.9060E-01
7.8470E-01	4.7210E+00	2.8550E-01
7.8970E-01	4.7080E+00	2.8070E-01
7.9480E-01	4.6970E+00	2.7600E-01
7.9990E-01	4.6850E+00	2.7140E-01
8.0510E-01	4.6740E+00	2.6700E-01
8.1040E-01	4.6630E+00	2.6280E-01
8.1570E-01	4.6520E+00	2.5870E-01
8.2110E-01	4.6410E+00	2.5470E-01
8.2660E-01	4.6310E+00	2.5080E-01
8.3210E-01	4.6210E+00	2.4700E-01
8.3770E-01	4.6110E+00	2.4330E-01
8.4340E-01	4.6010E+00	2.3970E-01
8.4920E-01	4.5910E+00	2.3620E-01
8.5510E-01	4.5820E+00	2.3280E-01
8.6100E-01	4.5730E+00	2.2950E-01
8.6700E-01	4.5640E+00	2.2620E-01
8.7310E-01	4.5550E+00	2.2300E-01
8.7930E-01	4.5460E+00	2.1990E-01
8.8560E-01	4.5380E+00	2.1680E-01
8.9200E-01	4.5300E+00	2.1370E-01
8.9840E-01	4.5220E+00	2.1080E-01
9.0500E-01	4.5140E+00	2.0780E-01
9.1160E-01	4.5060E+00	2.0490E-01
9.1840E-01	4.4990E+00	2.0200E-01
9.2530E-01	4.4920E+00	1.9910E-01
9.3220E-01	4.4840E+00	1.9630E-01
9.3930E-01	4.4770E+00	1.9350E-01
9.4640E-01	4.4700E+00	1.9070E-01
9.5370E-01	4.4640E+00	1.8800E-01
9.6110E-01	4.4570E+00	1.8520E-01
9.6860E-01	4.4500E+00	1.8250E-01
9.7630E-01	4.4440E+00	1.7970E-01
9.8400E-01	4.4380E+00	1.7700E-01
9.9190E-01	4.4320E+00	1.7430E-01
9.9990E-01	4.4260E+00	1.7160E-01
1.0080E+00	4.4200E+00	1.6890E-01
1.0160E+00	4.4140E+00	1.6610E-01
1.0250E+00	4.4080E+00	1.6340E-01
1.0330E+00	4.4030E+00	1.6070E-01
1.0420E+00	4.3970E+00	1.5800E-01
1.0510E+00	4.3920E+00	1.5530E-01
1.0600E+00	4.3870E+00	1.5250E-01
1.0690E+00	4.3820E+00	1.4980E-01
1.0780E+00	4.3770E+00	1.4700E-01
1.0880E+00	4.3720E+00	1.4420E-01
1.0970E+00	4.3680E+00	1.4120E-01
1.1070E+00	4.3640E+00	1.3780E-01
1.1170E+00	4.3600E+00	1.3380E-01
1.1270E+00	4.3550E+00	1.2920E-01
1.1370E+00	4.3500E+00	1.2450E-01
1.1480E+00	4.3440E+00	1.2040E-01
1.1590E+00	4.3370E+00	1.1710E-01
1.1700E+00	4.3310E+00	1.1430E-01
1.1810E+00	4.3260E+00	1.1180E-01
1.1920E+00	4.3200E+00	1.0930E-01
1.2040E+00	4.3150E+00	1.0680E-01
1.2160E+00	4.3100E+00	1.0440E-01
1.2280E+00	4.3060E+00	1.0190E-01
1.2400E+00	4.3010E+00	9.9450E-02
1.2520E+00	4.2960E+00	9.6980E-02
1.2650E+00	4.2920E+00	9.4490E-02
1.2780E+00	4.2870E+00	9.2000E-02
1.2920E+00	4.2830E+00	8.9500E-02
1.3050E+00	4.2790E+00	8.6990E-02
1.3190E+00	4.2750E+00	8.4470E-02
1.3330E+00	4.2710E+00	8.1940E-02
1.3480E+00	4.2670E+00	7.9410E-02
1.3620E+00	4.2630E+00	7.6870E-02
1.3780E+00	4.2590E+00	7.4330E-02
1.3930E+00	4.2560E+00	7.1800E-02
1.4090E+00	4.2530E+00	6.9280E-02
1.4250E+00	4.2490E+00	6.6770E-02
1.4420E+00	4.2460E+00	6.4290E-02
1.4590E+00	4.2440E+00	6.1830E-02
1.4760E+00	4.2420E+00	5.9410E-02
1.4940E+00	4.2410E+00	5.7000E-02
1.5120E+00	4.2430E+00	5.4060E-02
1.5310E+00	4.2490E+00	4.5640E-02
1.5500E+00	4.2500E+00	2.5190E-02
1.5690E+00	4.2340E+00	7.6510E-03
1.5900E+00	4.2160E+00	2.7580E-03
1.6100E+00	4.2040E+00	1.9150E-03
1.6310E+00	4.1940E+00	1.4650E-03
1.6530E+00	4.1860E+00	1.1060E-03
1.6750E+00	4.1780E+00	8.1970E-04
1.6980E+00	4.1710E+00	5.9670E-04
1.7220E+00	4.1640E+00	4.2610E-04
1.7460E+00	4.1580E+00	2.9840E-04
1.7710E+00	4.1520E+00	2.0480E-04
1.7970E+00	4.1460E+00	1.3760E-04
1.8230E+00	4.1410E+00	9.0600E-05
1.8510E+00	4.1360E+00	5.8350E-05
1.8790E+00	4.1310E+00	3.6770E-05
1.9070E+00	4.1260E+00	2.2670E-05
1.9370E+00	4.1220E+00	1.3660E-05
1.9680E+00	4.1170E+00	8.0480E-06
2.0000E+00	4.1130E+00	4.6340E-06
2.0330E+00	4.1090E+00	2.6070E-06
2.0660E+00	4.1050E+00	1.4330E-06
2.1010E+00	4.1010E+00	7.6910E-07
2.1380E+00	4.0970E+00	4.0430E-07
2.1750E+00	4.0940E+00	2.0650E-07
2.2140E+00	4.0900E+00	0.0000E+00
2.2540E+00	4.0870E+00	0.0000E+00
2.2960E+00	4.0830E+00	0.0000E+00
2.3390E+00	4.0800E+00	0.0000E+00
2.3840E+00	4.0770E+00	0.0000E+00
2.4310E+00	4.0740E+00	0.0000E+00
2.4800E+00	4.0710E+00	0.0000E+00
