Repository: j-mun/emm

# emm | A Python electromagnetic material manager

This package helps managing tabulated electromagnetic material properties (refractive index or permittivity).

# Features

- A material database with some common materials are provided (`_emm_dat` directory)

- Read raw material properties from the material database (`emm.read()`)

- Load interpolated material properties (`emm.load()`)

- Control over frequency units (`m, um, nm, Hz, GHz, THz, eV, ...`)

- Control over material parameter (`n` or `eps`)

- Check available materials and models from the database (`emm.avail()`)

- Use custom material database (`dat=/path/to/database`)

# Usages

For basic usages, see `basics.ipynb` notebook.

To use custom database, see `custom_data.ipynb` notebook.

To use physics constants, see `const.ipynb` notebook.

# TODO

- Drude model

- Lorentz-Drude model

-

File: dat/TiO2/Kischkat.txt
Titanium Dioxide (TiO2), Kischkat
Kischkat
m
eps
1.42857e-05,-2.62386,2.71069
1.42045e-05,-2.53672,2.63961
1.41243e-05,-2.45023,2.57021
1.40449e-05,-2.36444,2.50254
1.39665e-05,-2.2793,2.43652
1.38889e-05,-2.19484,2.37211
1.38121e-05,-2.11109,2.3093
1.37363e-05,-2.02804,2.24805
1.36612e-05,-1.94568,2.18838
1.3587e-05,-1.86407,2.13022
1.35135e-05,-1.78318,2.07354
1.34409e-05,-1.70301,2.01832
1.3369e-05,-1.62361,1.96453
1.32979e-05,-1.54492,1.91216
1.32275e-05,-1.46698,1.86116
1.31579e-05,-1.38981,1.8115
1.3089e-05,-1.3134,1.76318
1.30208e-05,-1.23777,1.71612
1.29534e-05,-1.16289,1.67034
1.28866e-05,-1.08878,1.62578
1.28205e-05,-1.01546,1.58247
1.27551e-05,-0.942908,1.54031
1.26904e-05,-0.871127,1.4993
1.26263e-05,-0.800146,1.45941
1.25628e-05,-0.729937,1.42066
1.25e-05,-0.660508,1.38294
1.24378e-05,-0.591857,1.34627
1.23762e-05,-0.523989,1.31064
1.23153e-05,-0.456911,1.27602
1.22549e-05,-0.390596,1.24232
1.21951e-05,-0.325059,1.20961
1.21359e-05,-0.260308,1.1778
1.20773e-05,-0.196312,1.14691
1.20192e-05,-0.133103,1.11688
1.19617e-05,-0.0706413,1.08768
1.19048e-05,-0.00895176,1.05932
1.18483e-05,0.0519892,1.03177
1.17924e-05,0.112177,1.00502
1.17371e-05,0.171616,0.979015
1.16822e-05,0.23031,0.953748
1.16279e-05,0.288272,0.929196
1.15741e-05,0.345517,0.905358
1.15207e-05,0.402023,0.882191
1.14679e-05,0.457808,0.859699
1.14155e-05,0.512889,0.837829
1.13636e-05,0.567249,0.816597
1.13122e-05,0.620915,0.79597
1.12613e-05,0.673899,0.775914
1.12108e-05,0.726199,0.756442
1.11607e-05,0.777806,0.737539
1.11111e-05,0.828745,0.719158
1.10619e-05,0.879023,0.701297
1.10132e-05,0.928653,0.683941
1.09649e-05,0.977623,0.667095
1.0917e-05,1.02597,0.650708
1.08696e-05,1.07365,0.634802
1.08225e-05,1.12073,0.619345
1.07759e-05,1.16719,0.604313
1.07296e-05,1.21303,0.589697
1.06838e-05,1.25825,0.57551
1.06383e-05,1.3029,0.561722
1.05932e-05,1.34696,0.548306
1.05485e-05,1.39043,0.535279
1.05042e-05,1.43333,0.522613
1.04603e-05,1.47567,0.510291
1.04167e-05,1.51744,0.498319
1.03734e-05,1.55867,0.486676
1.03306e-05,1.59935,0.475356
1.02881e-05,1.6395,0.464328
1.02459e-05,1.67914,0.453635
1.02041e-05,1.71824,0.443231
1.01626e-05,1.75683,0.433104
1.01215e-05,1.79492,0.423258
1.00806e-05,1.83251,0.41367
1.00402e-05,1.86962,0.404342
1e-05,1.90624,0.395272
9.96016e-06,1.94236,0.386454
9.92063e-06,1.97804,0.377859
9.88142e-06,2.01324,0.369508
9.84252e-06,2.048,0.361391
9.80392e-06,2.0823,0.353469
9.76563e-06,2.11617,0.34576
9.72763e-06,2.14959,0.338249
9.68992e-06,2.18258,0.330953
9.65251e-06,2.21516,0.323857
9.61538e-06,2.24732,0.316913
9.57854e-06,2.27906,0.310192
9.54198e-06,2.31042,0.303618
9.5057e-06,2.34137,0.29723
9.4697e-06,2.3719,0.290975
9.43396e-06,2.40208,0.284929
9.3985e-06,2.43187,0.279004
9.3633e-06,2.4613,0.273242
9.32836e-06,2.49034,0.267616
9.29368e-06,2.51901,0.262136
9.25926e-06,2.54734,0.256808
9.22509e-06,2.57532,0.251608
9.19118e-06,2.60295,0.24654
9.15751e-06,2.63025,0.241611
9.12409e-06,2.65721,0.236794
9.09091e-06,2.6838,0.232092
9.05797e-06,2.71012,0.227513
9.02527e-06,2.73611,0.223028
8.99281e-06,2.76175,0.218671
8.96057e-06,2.78712,0.214418
8.92857e-06,2.81216,0.210268
8.8968e-06,2.8369,0.206228
8.86525e-06,2.86132,0.2023
8.83392e-06,2.88551,0.198421
8.80282e-06,2.90937,0.194659
8.77193e-06,2.93294,0.190986
8.74126e-06,2.95622,0.187402
8.7108e-06,2.97924,0.183912
8.68056e-06,3.002,0.180517
8.65052e-06,3.02452,0.177153
8.62069e-06,3.04673,0.173922
8.59107e-06,3.06871,0.170724
8.56164e-06,3.0904,0.16763
8.53242e-06,3.11185,0.164572
8.5034e-06,3.13308,0.161624
8.47458e-06,3.15406,0.158715
8.44595e-06,3.17479,0.155883
8.41751e-06,3.19525,0.153128
8.38926e-06,3.21553,0.150418
8.3612e-06,3.23554,0.147789
8.33333e-06,3.25536,0.145207
8.30565e-06,3.27495,0.142673
8.27815e-06,3.29429,0.140224
8.25083e-06,3.31344,0.137789
8.22368e-06,3.33235,0.135442
8.19672e-06,3.35109,0.133147
8.16993e-06,3.36959,0.130869
8.14332e-06,3.38791,0.128683
8.11688e-06,3.40602,0.126515
8.09061e-06,3.42392,0.124403
8.06452e-06,3.44164,0.122349
8.03859e-06,3.45915,0.120315
8.01282e-06,3.47647,0.11834
7.98722e-06,3.49361,0.116388
7.96178e-06,3.51057,0.114495
7.93651e-06,3.52734,0.112664
7.91139e-06,3.54396,0.11082
7.88644e-06,3.56039,0.109038
7.86164e-06,3.57663,0.107319
7.83699e-06,3.59267,0.105625
7.8125e-06,3.60861,0.103959
7.78816e-06,3.62434,0.102319
7.76398e-06,3.63988,0.100706
7.73994e-06,3.6553,0.0991212
7.71605e-06,3.67056,0.0976031
7.69231e-06,3.68566,0.0961137
7.66871e-06,3.70059,0.0946149
7.64526e-06,3.71537,0.0931841
7.62195e-06,3.73001,0.0917835
7.59878e-06,3.74449,0.0903743
7.57576e-06,3.75881,0.0890343
7.55287e-06,3.77299,0.0876867
7.53012e-06,3.78705,0.0863706
7.50751e-06,3.80093,0.0850858
7.48503e-06,3.81473,0.0838335
7.46269e-06,3.82835,0.0826131
7.44048e-06,3.84184,0.0814255
7.4184e-06,3.85519,0.0802315
7.39645e-06,3.86841,0.0790706
7.37463e-06,3.88149,0.0779431
7.35294e-06,3.89444,0.0768098
7.33138e-06,3.90729,0.0757107
7.30994e-06,3.92001,0.0746456
7.28863e-06,3.93258,0.0735752
7.26744e-06,3.94505,0.0725397
7.24638e-06,3.95739,0.0715388
7.22543e-06,3.96962,0.0705334
7.20461e-06,3.98172,0.0695631
7.18391e-06,3.99371,0.0685885
7.16332e-06,4.0056,0.0676497
7.14286e-06,4.01734,0.0667465
7.12251e-06,4.02902,0.0658398
7.10227e-06,4.04056,0.0649288
7.08215e-06,4.052,0.0640543
7.06215e-06,4.06332,0.0632164
7.04225e-06,4.07455,0.062375
7.02247e-06,4.08566,0.0615302
7.0028e-06,4.09667,0.0607224
6.98324e-06,4.10758,0.0599113
6.96379e-06,4.11837,0.0591376
6.94444e-06,4.1291,0.0583611
6.92521e-06,4.13968,0.0576219
6.90608e-06,4.15019,0.05688
6.88705e-06,4.16064,0.0561356
6.86813e-06,4.17097,0.0554291
6.84932e-06,4.18119,0.0547199
6.8306e-06,4.1913,0.054008
6.81199e-06,4.20135,0.0533348
6.79348e-06,4.21132,0.0526592
6.77507e-06,4.22118,0.0519811
6.75676e-06,4.23097,0.051342
6.73854e-06,4.24065,0.0507005
6.72043e-06,4.25025,0.0500981
6.70241e-06,4.25979,0.0494938
6.68449e-06,4.26921,0.0488872
6.66667e-06,4.27856,0.0482788
6.64894e-06,4.28783,0.0476684
6.6313e-06,4.29703,0.0470977
6.61376e-06,4.30616,0.0465251
6.59631e-06,4.31518,0.0459921
6.57895e-06,4.32412,0.0454574
6.56168e-06,4.33303,0.0448797
6.5445e-06,4.34182,0.0443834
6.52742e-06,4.35053,0.0438439
6.51042e-06,4.35918,0.0433446
6.49351e-06,4.36779,0.042844
6.47668e-06,4.37628,0.0423417
6.45995e-06,4.38469,0.0418379
6.4433e-06,4.39308,0.0413748
6.42674e-06,4.40134,0.0408683
6.41026e-06,4.40957,0.0404025
6.39386e-06,4.41773,0.0399774
6.37755e-06,4.4258,0.039509
6.36132e-06,4.43384,0.0390395
6.34518e-06,4.44181,0.0386109
6.32911e-06,4.4497,0.038181
6.31313e-06,4.45751,0.03775
6.29723e-06,4.46524,0.0373601
6.28141e-06,4.47294,0.036927
6.26566e-06,4.4806,0.0365353
6.25e-06,4.48814,0.0361423
6.23441e-06,4.49564,0.0357484
6.21891e-06,4.50311,0.0353537
6.20347e-06,4.5105,0.0349579
6.18812e-06,4.51781,0.0346036
6.17284e-06,4.52509,0.034206
6.15764e-06,4.53228,0.03385
6.14251e-06,4.53944,0.0334932
6.12745e-06,4.54656,0.0331356
6.11247e-06,4.5536,0.0327772
6.09756e-06,4.56056,0.0324605
6.08273e-06,4.56748,0.0321004
6.06796e-06,4.57437,0.0317824
6.05327e-06,4.58117,0.0314208
6.03865e-06,4.58794,0.0311013
6.0241e-06,4.59467,0.0307811
6.00962e-06,4.60132,0.0304601
5.9952e-06,4.60793,0.0301815
5.98086e-06,4.6145,0.0298593
5.96659e-06,4.62103,0.0295365
5.95238e-06,4.62749,0.0292559
5.93824e-06,4.6339,0.0289748
5.92417e-06,4.64023,0.028693
5.91017e-06,4.64657,0.0283677
5.89623e-06,4.65282,0.0280848
5.88235e-06,4.65904,0.0278445
5.86854e-06,4.66521,0.0275606
5.8548e-06,4.67135,0.0272761
5.84112e-06,4.67741,0.0270342
5.82751e-06,4.68346,0.0267488
5.81395e-06,4.68944,0.026506
5.80046e-06,4.69538,0.0262194
5.78704e-06,4.70127,0.0259756
5.77367e-06,4.70713,0.0257315
5.76037e-06,4.71295,0.0254868
5.74713e-06,4.71872,0.0252418
5.73394e-06,4.72442,0.0249962
5.72082e-06,4.73011,0.0247502
5.70776e-06,4.73577,0.0245474
5.69476e-06,4.74134,0.0243006
5.68182e-06,4.74692,0.024097
5.66893e-06,4.75246,0.0238494
5.65611e-06,4.75791,0.023645
5.64334e-06,4.76336,0.0233966
5.63063e-06,4.76878,0.0231915
5.61798e-06,4.77411,0.022986
5.60538e-06,4.77944,0.0227802
5.59284e-06,4.78474,0.0225741
5.58036e-06,4.78999,0.0223676
5.56793e-06,4.7952,0.0221608
5.55556e-06,4.80037,0.0219536
5.54324e-06,4.8055,0.0217461
5.53097e-06,4.81063,0.0215823
5.51876e-06,4.81567,0.0213741
5.50661e-06,4.82072,0.0211658
5.49451e-06,4.82573,0.021001
5.48246e-06,4.83065,0.0207919
5.47046e-06,4.83558,0.0206266
5.45852e-06,4.84051,0.0204611
5.44662e-06,4.84535,0.0202512
5.43478e-06,4.85019,0.0200852
5.42299e-06,4.85495,0.0199187
5.41126e-06,4.85971,0.0197521
5.39957e-06,4.86443,0.0195853
5.38793e-06,4.86915,0.0194183
5.37634e-06,4.87379,0.0192509
5.36481e-06,4.87843,0.0190833
5.35332e-06,4.88302,0.0189155
5.34188e-06,4.88762,0.0187476
5.33049e-06,4.89213,0.0185793
5.31915e-06,4.89664,0.0184551
5.30786e-06,4.90111,0.0182864
5.29661e-06,4.90554,0.0181175
5.28541e-06,4.90997,0.0179927
5.27426e-06,4.91436,0.0178234
5.26316e-06,4.91871,0.0176982
5.2521e-06,4.92306,0.0175285
5.24109e-06,4.92736,0.017403
5.23013e-06,4.93163,0.0172329
5.21921e-06,4.93585,0.0171069
5.20833e-06,4.94007,0.0169809
5.19751e-06,4.94429,0.0168547
5.18672e-06,4.94843,0.0166838
5.17598e-06,4.95257,0.0165573
5.16529e-06,4.95667,0.0164305
5.15464e-06,4.96076,0.0163037
5.14403e-06,4.96482,0.0161767
5.13347e-06,4.96883,0.0160494
5.12295e-06,4.97284,0.0159221
5.11247e-06,4.97681,0.0157946
5.10204e-06,4.98079,0.015667
5.09165e-06,4.98467,0.0155392
5.0813e-06,4.9886,0.0154113
5.07099e-06,4.99244,0.0152832
5.06073e-06,4.99633,0.0151997
5.05051e-06,5.00013,0.0150713
5.04032e-06,5.00393,0.0149428
5.03018e-06,5.00774,0.0148142
5.02008e-06,5.01145,0.0147302
5.01002e-06,5.01522,0.0146013
5e-06,5.01893,0.0144723
4.99002e-06,5.02261,0.014388
4.98008e-06,5.02624,0.0142587
4.97018e-06,5.02992,0.0141742
4.96032e-06,5.03351,0.0140446
4.9505e-06,5.0371,0.0139599
4.94071e-06,5.04069,0.0138301
4.93097e-06,5.04424,0.0137452
4.92126e-06,5.04774,0.0136601
4.91159e-06,5.05125,0.01353
4.90196e-06,5.05475,0.0134447
4.89237e-06,5.05822,0.0133594
4.88281e-06,5.06164,0.0132289
4.87329e-06,5.06506,0.0131433
4.86381e-06,5.06848,0.0130577
4.85437e-06,5.07186,0.012972
4.84496e-06,5.07523,0.0128862
4.83559e-06,5.07857,0.0127552
4.82625e-06,5.08186,0.0126692
4.81696e-06,5.08515,0.0125831
4.80769e-06,5.08845,0.0124969
4.79846e-06,5.09169,0.0124106
4.78927e-06,5.09494,0.0123243
4.78011e-06,5.0982,0.0122379
4.77099e-06,5.10136,0.0121514
4.7619e-06,5.10456,0.0120648
4.75285e-06,5.10773,0.0119782
4.74383e-06,5.11089,0.0118914
4.73485e-06,5.11401,0.0118046
4.7259e-06,5.11709,0.0117177
4.71698e-06,5.12021,0.0116307
4.7081e-06,5.12329,0.0115437
4.69925e-06,5.12632,0.0115018
4.69043e-06,5.12936,0.0114146
4.68165e-06,5.13239,0.0113274
4.6729e-06,5.13538,0.0112401
4.66418e-06,5.13838,0.0111527
4.65549e-06,5.14132,0.0111105
4.64684e-06,5.14427,0.011023
4.63822e-06,5.14722,0.0109354
4.62963e-06,5.15013,0.0108477
4.62107e-06,5.15303,0.0108053
4.61255e-06,5.15594,0.0107176
4.60405e-06,5.1588,0.0106297
4.59559e-06,5.16166,0.0105872
4.58716e-06,5.16448,0.0104992
4.57875e-06,5.1673,0.0104566
4.57038e-06,5.17012,0.0103685
4.56204e-06,5.17289,0.0102803
4.55373e-06,5.17567,0.0102375
4.54545e-06,5.17844,0.0101493
4.53721e-06,5.18117,0.0101064
4.52899e-06,5.1839,0.010018
4.5208e-06,5.18659,0.00997506
4.51264e-06,5.18928,0.00988652
4.5045e-06,5.19197,0.00984351
4.4964e-06,5.19466,0.00975489
4.48833e-06,5.1973,0.00971178
4.48029e-06,5.19995,0.00966864
4.47227e-06,5.20255,0.00957982
4.46429e-06,5.20515,0.00953659
4.45633e-06,5.20775,0.00944769
4.4484e-06,5.21035,0.00940439
4.4405e-06,5.21291,0.00936104
4.43262e-06,5.21546,0.00927198
4.42478e-06,5.21798,0.00922853
4.41696e-06,5.22049,0.00918506
4.40917e-06,5.223,0.00909585
4.40141e-06,5.22552,0.00905232
4.39367e-06,5.22799,0.00900873
4.38596e-06,5.23046,0.00891938
4.37828e-06,5.23293,0.00887573
4.37063e-06,5.23535,0.00883203
4.363e-06,5.23778,0.0087883
4.3554e-06,5.2402,0.00869877
4.34783e-06,5.24263,0.00865499
4.34028e-06,5.24501,0.00861115
4.33276e-06,5.24739,0.00856729
4.32526e-06,5.24978,0.00852341
4.31779e-06,5.25211,0.00843364
4.31034e-06,5.25445,0.00838967
4.30293e-06,5.25679,0.00834568
4.29553e-06,5.25908,0.00830164
4.28816e-06,5.26142,0.00825761
4.28082e-06,5.26372,0.00821352
4.2735e-06,5.26597,0.00816938
4.26621e-06,5.26826,0.00812526
4.25894e-06,5.27051,0.00803516
4.2517e-06,5.27276,0.00799095
4.24448e-06,5.27501,0.00794672
4.23729e-06,5.27722,0.00790244
4.23012e-06,5.27942,0.00785813
4.22297e-06,5.28163,0.00781381
4.21585e-06,5.28383,0.00776947
4.20875e-06,5.286,0.00772508
4.20168e-06,5.28816,0.00768066
4.19463e-06,5.29032,0.00763623
4.1876e-06,5.29244,0.00759175
4.1806e-06,5.2946,0.00754728
4.17362e-06,5.29672,0.00750276
4.16667e-06,5.29883,0.00745822
4.15973e-06,5.30095,0.00741366
4.15282e-06,5.30302,0.00736906
4.14594e-06,5.3051,0.00732443
4.13907e-06,5.30717,0.00727979
4.13223e-06,5.30924,0.00723513
4.12541e-06,5.31127,0.00719041
4.11862e-06,5.3133,0.00714569
4.11184e-06,5.31533,0.00714705
4.10509e-06,5.31736,0.0071023
4.09836e-06,5.31939,0.00705752
4.09165e-06,5.32137,0.0070127
4.08497e-06,5.32335,0.00696786
4.0783e-06,5.32534,0.00692301
4.07166e-06,5.32732,0.00687814
4.06504e-06,5.32926,0.00683322
4.05844e-06,5.33125,0.00683449
4.05186e-06,5.33319,0.00678955
4.04531e-06,5.33508,0.00674456
4.03877e-06,5.33702,0.00669958
4.03226e-06,5.33892,0.00665456
4.02576e-06,5.34086,0.00660955
4.01929e-06,5.34275,0.00661072
4.01284e-06,5.3446,0.00656563
4.00641e-06,5.3465,0.00652054
4e-06,5.34835,0.00647542
3.99361e-06,5.3502,0.00643028
3.98724e-06,5.35205,0.00643139
3.98089e-06,5.3539,0.00638623
3.97456e-06,5.35575,0.00634104
3.96825e-06,5.35756,0.00629582
3.96197e-06,5.35936,0.00629688
3.9557e-06,5.36117,0.00625163
3.94945e-06,5.36297,0.00620637
3.94322e-06,5.36478,0.00616109
3.93701e-06,5.36654,0.0061621
3.93082e-06,5.3683,0.00611677
3.92465e-06,5.37011,0.00607146
3.9185e-06,5.37182,0.00602607
3.91236e-06,5.37359,0.00602706
3.90625e-06,5.37535,0.00598168
3.90016e-06,5.37706,0.00593626
3.89408e-06,5.37878,0.0059372
3.88802e-06,5.3805,0.00589176
3.88199e-06,5.38221,0.0058463
3.87597e-06,5.38388,0.00584721
3.86997e-06,5.3856,0.00580172
3.86399e-06,5.38727,0.0057562
3.85802e-06,5.38894,0.0057571
3.85208e-06,5.39061,0.00571155
3.84615e-06,5.39229,0.005666
3.84025e-06,5.39396,0.00566688
3.83436e-06,5.39558,0.00562127
3.82848e-06,5.39721,0.00557566
3.82263e-06,5.39884,0.0055765
3.81679e-06,5.40046,0.00553086
3.81098e-06,5.40209,0.00548521
3.80518e-06,5.40372,0.00548603
3.79939e-06,5.4053,0.00544034
3.79363e-06,5.40688,0.00544113
3.78788e-06,5.40846,0.00539542
3.78215e-06,5.41004,0.00534968
3.77644e-06,5.41162,0.00535047
3.77074e-06,5.41321,0.00530472
3.76506e-06,5.41474,0.00530547
3.7594e-06,5.41632,0.0052597
3.75375e-06,5.41786,0.00521389
3.74813e-06,5.4194,0.00521463
3.74251e-06,5.42093,0.0051688
3.73692e-06,5.42242,0.00516951
3.73134e-06,5.42396,0.00512367
3.72578e-06,5.42545,0.00512437
3.72024e-06,5.42699,0.00507851
3.71471e-06,5.42848,0.00503261
3.7092e-06,5.42997,0.0050333
3.7037e-06,5.43146,0.00498738
3.69822e-06,5.43291,0.00498804
3.69276e-06,5.4344,0.0049421
3.68732e-06,5.43584,0.00494276
3.68189e-06,5.43734,0.0048968
3.67647e-06,5.43878,0.00489745
3.67107e-06,5.44023,0.00485145
3.66569e-06,5.44167,0.0048521
3.66032e-06,5.44307,0.00480606
3.65497e-06,5.44452,0.0048067
3.64964e-06,5.44597,0.00476067
3.64431e-06,5.44737,0.00476128
3.63901e-06,5.44877,0.00471521
3.63372e-06,5.45017,0.00471581
3.62845e-06,5.45157,0.00466972
3.62319e-06,5.45297,0.00467032
3.61795e-06,5.45437,0.00462421
3.61272e-06,5.45573,0.00462478
3.6075e-06,5.45708,0.00457864
3.60231e-06,5.45848,0.00457923
3.59712e-06,5.45984,0.00453306
3.59195e-06,5.46119,0.00453362
3.5868e-06,5.46255,0.00448744
3.58166e-06,5.46391,0.004488
3.57654e-06,5.46521,0.00444178
3.57143e-06,5.46657,0.00444233
3.56633e-06,5.46788,0.0043961
3.56125e-06,5.46919,0.00439662
3.55619e-06,5.47055,0.00439717
3.55114e-06,5.47186,0.00435091
3.5461e-06,5.47317,0.00435143
3.54108e-06,5.47443,0.00430514
3.53607e-06,5.47574,0.00430566
3.53107e-06,5.47705,0.00425936
3.52609e-06,5.47831,0.00425986
3.52113e-06,5.47962,0.00426037
3.51617e-06,5.48089,0.00421403
3.51124e-06,5.48215,0.00421452
3.50631e-06,5.48342,0.00416817
3.5014e-06,5.48468,0.00416865
3.4965e-06,5.48595,0.00412229
3.49162e-06,5.48716,0.00412275
3.48675e-06,5.48843,0.00412322
3.48189e-06,5.48965,0.00407682
3.47705e-06,5.49091,0.00407729
3.47222e-06,5.49213,0.00403087
3.46741e-06,5.49335,0.00403132
3.4626e-06,5.49457,0.00403177
3.45781e-06,5.49579,0.00398533
3.45304e-06,5.49701,0.00398577
3.44828e-06,5.49818,0.00398619
3.44353e-06,5.4994,0.00393973
3.43879e-06,5.50057,0.00394015
3.43407e-06,5.50179,0.00389368
3.42936e-06,5.50296,0.00389409
3.42466e-06,5.50414,0.00389451
3.41997e-06,5.50531,0.003848
3.4153e-06,5.50648,0.00384841
3.41064e-06,5.50766,0.00384882
3.40599e-06,5.50883,0.00380229
3.40136e-06,5.51,0.00380269
3.39674e-06,5.51113,0.00375613
3.39213e-06,5.51231,0.00375653
3.38753e-06,5.51343,0.00375691
3.38295e-06,5.51456,0.00371033
3.37838e-06,5.51569,0.00371071
3.37382e-06,5.51681,0.00371109
3.36927e-06,5.51794,0.00366449
3.36474e-06,5.51907,0.00366486
3.36022e-06,5.5202,0.00366524
3.3557e-06,5.52132,0.00361861
3.35121e-06,5.52241,0.00361897
3.34672e-06,5.52353,0.00361934
3.34225e-06,5.52461,0.00357268
3.33778e-06,5.52574,0.00357305
3.33333e-06,5.52682,0.0035734
3.32889e-06,5.52791,0.00352673
3.32447e-06,5.52899,0.00352707
3.32005e-06,5.53007,0.00352741
3.31565e-06,5.53115,0.00348072
3.31126e-06,5.53223,0.00348106
3.30688e-06,5.53331,0.0034814
3.30251e-06,5.53435,0.00343468
3.29815e-06,5.53543,0.00343501
3.29381e-06,5.53647,0.00343534
3.28947e-06,5.53755,0.00338861
3.28515e-06,5.53859,0.00338892
3.28084e-06,5.53962,0.00338924
3.27654e-06,5.54066,0.00338956
3.27225e-06,5.54169,0.00334279
3.26797e-06,5.54273,0.00334311
3.26371e-06,5.54376,0.00334342
3.25945e-06,5.5448,0.00329664
3.25521e-06,5.54579,0.00329693
3.25098e-06,5.54683,0.00329724
3.24675e-06,5.54786,0.00325044
3.24254e-06,5.54885,0.00325073
3.23834e-06,5.54984,0.00325102
3.23415e-06,5.55088,0.00325132
3.22997e-06,5.55187,0.00320449
3.22581e-06,5.55286,0.00320477
3.22165e-06,5.55385,0.00320506
3.2175e-06,5.55484,0.00315821
3.21337e-06,5.55583,0.00315849
3.20924e-06,5.55682,0.00315877
3.20513e-06,5.55776,0.00315904
3.20102e-06,5.55875,0.00311216
3.19693e-06,5.55974,0.00311244
3.19285e-06,5.56068,0.00311271
3.18878e-06,5.56167,0.00311298
3.18471e-06,5.56262,0.00306608
3.18066e-06,5.56356,0.00306634
3.17662e-06,5.56455,0.00306661
3.17259e-06,5.56549,0.00301969
3.16857e-06,5.56644,0.00301994
3.16456e-06,5.56738,0.0030202
3.16056e-06,5.56833,0.00302045
3.15657e-06,5.56927,0.00297351
3.15259e-06,5.57017,0.00297375
3.14861e-06,5.57111,0.002974
3.14465e-06,5.57205,0.00297426
3.1407e-06,5.57295,0.00292728
3.13676e-06,5.5739,0.00292753
3.13283e-06,5.57479,0.00292776
3.12891e-06,5.57569,0.002928
3.125e-06,5.57663,0.00288102
3.1211e-06,5.57753,0.00288125
3.11721e-06,5.57843,0.00288148
3.11333e-06,5.57933,0.00288171
3.10945e-06,5.58022,0.00288194
3.10559e-06,5.58112,0.00283493
3.10174e-06,5.58202,0.00283516
3.09789e-06,5.58292,0.00283538
3.09406e-06,5.58382,0.00283561
3.09023e-06,5.58467,0.00278856
3.08642e-06,5.58556,0.00278879
3.08261e-06,5.58646,0.00278901
3.07882e-06,5.58731,0.00278922
3.07503e-06,5.58816,0.00274216
3.07125e-06,5.58906,0.00274238
3.06748e-06,5.58991,0.00274259
3.06373e-06,5.59077,0.0027428
3.05998e-06,5.59166,0.00274302
3.05623e-06,5.59252,0.00269593
3.0525e-06,5.59337,0.00269613
3.04878e-06,5.59422,0.00269634
3.04507e-06,5.59507,0.00269654
3.04136e-06,5.59587,0.00264943
3.03767e-06,5.59673,0.00264963
3.03398e-06,5.59758,0.00264983
3.0303e-06,5.59843,0.00265003
3.02663e-06,5.59923,0.00265022
3.02297e-06,5.60009,0.00260309
3.01932e-06,5.60089,0.00260328
3.01568e-06,5.60174,0.00260348
3.01205e-06,5.60255,0.00260367
3.00842e-06,5.6034,0.00260387
3.00481e-06,5.6042,0.00255671
3.0012e-06,5.60501,0.00255689
2.9976e-06,5.60581,0.00255707
2.99401e-06,5.60662,0.00255726
2.99043e-06,5.60742,0.00255744
2.98686e-06,5.60823,0.00251026
2.98329e-06,5.60903,0.00251044
2.97974e-06,5.60984,0.00251062
2.97619e-06,5.61064,0.0025108
2.97265e-06,5.61145,0.00251098
2.96912e-06,5.61221,0.00246377
2.9656e-06,5.61301,0.00246395
2.96209e-06,5.61382,0.00246412
2.95858e-06,5.61458,0.00246429
2.95508e-06,5.61538,0.00246447
2.95159e-06,5.61614,0.00241724
2.94811e-06,5.6169,0.0024174
2.94464e-06,5.61771,0.00241757
2.94118e-06,5.61846,0.00241774
2.93772e-06,5.61922,0.0024179
2.93427e-06,5.61998,0.00237065
2.93083e-06,5.62079,0.00237082
2.9274e-06,5.62155,0.00237098
2.92398e-06,5.6223,0.00237114
2.92056e-06,5.62306,0.0023713
2.91715e-06,5.62382,0.00237146
2.91375e-06,5.62453,0.00232418
2.91036e-06,5.62529,0.00232433
2.90698e-06,5.62605,0.00232449
2.9036e-06,5.62681,0.00232465
2.90023e-06,5.62752,0.0023248
2.89687e-06,5.62828,0.00232495
2.89352e-06,5.62904,0.00227766
2.89017e-06,5.62975,0.0022778
2.88684e-06,5.63051,0.00227796
2.88351e-06,5.63122,0.0022781
2.88018e-06,5.63194,0.00227824
2.87687e-06,5.6327,0.0022784
2.87356e-06,5.63341,0.00223107
2.87026e-06,5.63412,0.00223121
2.86697e-06,5.63483,0.00223135
2.86369e-06,5.63554,0.00223149
2.86041e-06,5.6363,0.00223164
2.85714e-06,5.63702,0.00223179
2.85388e-06,5.63773,0.00218444
2.85063e-06,5.63844,0.00218458
2.84738e-06,5.6391,0.00218471
2.84414e-06,5.63982,0.00218484
2.84091e-06,5.64053,0.00218498
2.83768e-06,5.64124,0.00218512
2.83447e-06,5.64195,0.00213775
2.83126e-06,5.64262,0.00213788
2.82805e-06,5.64333,0.00213801
2.82486e-06,5.644,0.00213814
2.82167e-06,5.64471,0.00213827
2.81849e-06,5.64538,0.0021384
2.81532e-06,5.64609,0.00209101
2.81215e-06,5.64675,0.00209114
2.80899e-06,5.64747,0.00209127
2.80584e-06,5.64813,0.00209139
2.80269e-06,5.6488,0.00209151
2.79955e-06,5.64951,0.00209165
2.79642e-06,5.65018,0.00209177
2.7933e-06,5.65084,0.00204435
2.79018e-06,5.65151,0.00204447
2.78707e-06,5.65217,0.00204459
2.78396e-06,5.65284,0.00204471
2.78087e-06,5.6535,0.00204483
2.77778e-06,5.65417,0.00204495
2.77469e-06,5.65484,0.00204507
2.77162e-06,5.6555,0.00199763
2.76855e-06,5.65617,0.00199775
2.76549e-06,5.65679,0.00199786
2.76243e-06,5.65745,0.00199797
2.75938e-06,5.65812,0.00199809
2.75634e-06,5.65878,0.00199821
2.7533e-06,5.6594,0.00199832
2.75028e-06,5.66007,0.00195085
2.74725e-06,5.66069,0.00195096
2.74424e-06,5.66135,0.00195108
2.74123e-06,5.66197,0.00195118
2.73823e-06,5.66264,0.0019513
2.73523e-06,5.66326,0.0019514
2.73224e-06,5.66388,0.00195151
2.72926e-06,5.66454,0.00190402
2.72628e-06,5.66516,0.00190413
2.72331e-06,5.66578,0.00190423
2.72035e-06,5.6664,0.00190434
2.71739e-06,5.66707,0.00190445
2.71444e-06,5.66768,0.00190455
2.7115e-06,5.6683,0.00190466
2.70856e-06,5.66892,0.00190476
2.70563e-06,5.66954,0.00185724
2.7027e-06,5.67016,0.00185734
2.69978e-06,5.67078,0.00185745
2.69687e-06,5.6714,0.00185755
2.69397e-06,5.67202,0.00185765
2.69107e-06,5.67259,0.00185774
2.68817e-06,5.67321,0.00185784
2.68528e-06,5.67383,0.00185794
2.6824e-06,5.67445,0.0018104
2.67953e-06,5.67502,0.00181049
2.67666e-06,5.67564,0.00181059
2.6738e-06,5.67626,0.00181069
2.67094e-06,5.67683,0.00181078
2.66809e-06,5.67745,0.00181088
2.66525e-06,5.67802,0.00181097
2.66241e-06,5.67864,0.00181107
2.65957e-06,5.67921,0.0017635
2.65675e-06,5.67983,0.0017636
2.65393e-06,5.6804,0.00176369
2.65111e-06,5.68098,0.00176378
2.64831e-06,5.6816,0.00176387
2.6455e-06,5.68217,0.00176396
2.64271e-06,5.68274,0.00176405
2.63992e-06,5.68336,0.00176415
2.63713e-06,5.68393,0.00176423
2.63435e-06,5.6845,0.00171664
2.63158e-06,5.68508,0.00171672
2.62881e-06,5.68565,0.00171681
2.62605e-06,5.68622,0.0017169
2.62329e-06,5.68679,0.00171698
2.62055e-06,5.68737,0.00171707
2.6178e-06,5.68794,0.00171716
2.61506e-06,5.68851,0.00171724
2.61233e-06,5.68908,0.00171733
2.6096e-06,5.68966,0.00166971
2.60688e-06,5.69023,0.00166979
2.60417e-06,5.6908,0.00166988
2.60146e-06,5.69133,0.00166995
2.59875e-06,5.6919,0.00167004
2.59605e-06,5.69247,0.00167012
2.59336e-06,5.693,0.0016702
2.59067e-06,5.69357,0.00167028
2.58799e-06,5.69414,0.00167037
2.58532e-06,5.69467,0.00162272
2.58264e-06,5.69524,0.0016228
2.57998e-06,5.69576,0.00162287
2.57732e-06,5.69634,0.00162296
2.57467e-06,5.69686,0.00162303
2.57202e-06,5.69743,0.00162311
2.56937e-06,5.69796,0.00162319
2.56674e-06,5.69853,0.00162327
2.5641e-06,5.69906,0.00162334
2.56148e-06,5.69958,0.00162342
2.55885e-06,5.70016,0.00157575
2.55624e-06,5.70068,0.00157582
2.55363e-06,5.70121,0.0015759
2.55102e-06,5.70173,0.00157597
2.54842e-06,5.70231,0.00157605
2.54582e-06,5.70283,0.00157612
2.54323e-06,5.70336,0.00157619
2.54065e-06,5.70388,0.00157626
2.53807e-06,5.70441,0.00157634
2.5355e-06,5.70493,0.00157641
2.53293e-06,5.70546,0.00152871
2.53036e-06,5.70598,0.00152878
2.52781e-06,5.70651,0.00152885
2.52525e-06,5.70703,0.00152892
2.5227e-06,5.70756,0.00152899
2.52016e-06,5.70809,0.00152906
2.51762e-06,5.70861,0.00152913
2.51509e-06,5.70914,0.0015292
2.51256e-06,5.70961,0.00152927
2.51004e-06,5.71014,0.00152934
2.50752e-06,5.71067,0.00152941
2.50501e-06,5.71119,0.00148168
2.5025e-06,5.71167,0.00148174
2.5e-06,5.7122,0.00148181
2.4975e-06,5.71272,0.00148188
2.49501e-06,5.7132,0.00148194
2.49252e-06,5.71373,0.00148201
2.49004e-06,5.71425,0.00148208
2.48756e-06,5.71473,0.00148214
2.48509e-06,5.71526,0.00148221
2.48262e-06,5.71573,0.00148227
2.48016e-06,5.71626,0.00148234
2.4777e-06,5.71674,0.00143458
2.47525e-06,5.71722,0.00143464
2.4728e-06,5.71774,0.00143471
2.47036e-06,5.71822,0.00143477
2.46792e-06,5.71875,0.00143483
2.46548e-06,5.71922,0.00143489
2.46305e-06,5.7197,0.00143495
2.46063e-06,5.72023,0.00143502
2.45821e-06,5.72071,0.00143508
2.4558e-06,5.72119,0.00143514
2.45339e-06,5.72166,0.0014352
2.45098e-06,5.72214,0.00143526
2.44858e-06,5.72267,0.00138748
2.44618e-06,5.72315,0.00138754
2.44379e-06,5.72363,0.0013876
2.44141e-06,5.7241,0.00138766
2.43902e-06,5.72458,0.00138771
2.43665e-06,5.72506,0.00138777
2.43427e-06,5.72554,0.00138783
2.43191e-06,5.72602,0.00138789
2.42954e-06,5.7265,0.00138795
2.42718e-06,5.72698,0.001388
2.42483e-06,5.72745,0.00138806
2.42248e-06,5.72793,0.00138812
2.42014e-06,5.72841,0.00138818
2.41779e-06,5.72889,0.00134037
2.41546e-06,5.72937,0.00134042
2.41313e-06,5.7298,0.00134047
2.4108e-06,5.73028,0.00134053
2.40848e-06,5.73076,0.00134058
2.40616e-06,5.73124,0.00134064
2.40385e-06,5.73171,0.0013407
2.40154e-06,5.73215,0.00134075
2.39923e-06,5.73262,0.0013408
2.39693e-06,5.7331,0.00134086
2.39464e-06,5.73353,0.00134091
2.39234e-06,5.73401,0.00134096
2.39006e-06,5.73449,0.00134102
2.38777e-06,5.73492,0.00129318
2.3855e-06,5.7354,0.00129323
2.38322e-06,5.73583,0.00129328
2.38095e-06,5.73631,0.00129333
2.37869e-06,5.73674,0.00129338
2.37643e-06,5.73722,0.00129344
2.37417e-06,5.73765,0.00129348
2.37192e-06,5.73813,0.00129354
2.36967e-06,5.73856,0.00129359
2.36742e-06,5.73904,0.00129364
2.36518e-06,5.73947,0.00129369
2.36295e-06,5.73991,0.00129374
2.36072e-06,5.74038,0.00129379
2.35849e-06,5.74082,0.00129384
2.35627e-06,5.74125,0.00124597
2.35405e-06,5.74173,0.00124602
2.35183e-06,5.74216,0.00124607
2.34962e-06,5.74259,0.00124611
2.34742e-06,5.74307,0.00124616
2.34522e-06,5.7435,0.00124621
2.34302e-06,5.74393,0.00124626
2.34082e-06,5.74436,0.0012463
2.33863e-06,5.74479,0.00124635
2.33645e-06,5.74523,0.0012464
2.33427e-06,5.7457,0.00124645
2.33209e-06,5.74614,0.0012465
2.32992e-06,5.74657,0.00124654
2.32775e-06,5.747,0.00124659
2.32558e-06,5.74743,0.00119869
2.32342e-06,5.74786,0.00119873
2.32126e-06,5.74829,0.00119878
2.31911e-06,5.74873,0.00119882
2.31696e-06,5.74916,0.00119887
2.31481e-06,5.74959,0.00119891
2.31267e-06,5.75002,0.00119896
2.31054e-06,5.75045,0.00119901
2.3084e-06,5.75088,0.00119905
2.30627e-06,5.75132,0.0011991
2.30415e-06,5.7517,0.00119913
2.30203e-06,5.75213,0.00119918
2.29991e-06,5.75256,0.00119922
2.29779e-06,5.75299,0.00119927
2.29568e-06,5.75343,0.00119931
2.29358e-06,5.75386,0.00119936
2.29148e-06,5.75424,0.00115142
2.28938e-06,5.75467,0.00115147
2.28728e-06,5.7551,0.00115151
2.28519e-06,5.75554,0.00115155
2.28311e-06,5.75592,0.00115159
2.28102e-06,5.75635,0.00115164
2.27894e-06,5.75678,0.00115168
2.27687e-06,5.75717,0.00115172
2.2748e-06,5.7576,0.00115176
2.27273e-06,5.75798,0.0011518
2.27066e-06,5.75842,0.00115184
2.2686e-06,5.75885,0.00115188
2.26655e-06,5.75923,0.00115192
2.26449e-06,5.75966,0.00115197
2.26244e-06,5.76005,0.001152
2.2604e-06,5.76048,0.00115205
2.25836e-06,5.76086,0.00115209
2.25632e-06,5.7613,0.00110412
2.25428e-06,5.76168,0.00110416
2.25225e-06,5.76211,0.0011042
2.25023e-06,5.7625,0.00110424
2.2482e-06,5.76293,0.00110428
2.24618e-06,5.76331,0.00110432
2.24417e-06,5.7637,0.00110435
2.24215e-06,5.76413,0.0011044
2.24014e-06,5.76451,0.00110443
2.23814e-06,5.76495,0.00110447
2.23614e-06,5.76533,0.00110451
2.23414e-06,5.76571,0.00110455
2.23214e-06,5.76615,0.00110459
2.23015e-06,5.76653,0.00110463
2.22816e-06,5.76691,0.00110466
2.22618e-06,5.7673,0.0011047
2.2242e-06,5.76773,0.00110474
2.22222e-06,5.76811,0.00105674
2.22025e-06,5.7685,0.00105678
2.21828e-06,5.76888,0.00105681
2.21631e-06,5.76932,0.00105685
2.21435e-06,5.7697,0.00105689
2.21239e-06,5.77008,0.00105692
2.21043e-06,5.77047,0.00105696
2.20848e-06,5.77085,0.00105699
2.20653e-06,5.77124,0.00105703
2.20459e-06,5.77162,0.00105706
2.20264e-06,5.77201,0.0010571
2.2007e-06,5.77244,0.00105714
2.19877e-06,5.77282,0.00105717
2.19684e-06,5.77321,0.00105721
2.19491e-06,5.77359,0.00105725
2.19298e-06,5.77398,0.00105728
2.19106e-06,5.77436,0.00105732
2.18914e-06,5.77475,0.00105735
2.18723e-06,5.77513,0.00105739
2.18531e-06,5.77551,0.00100936
2.18341e-06,5.7759,0.00100939
2.1815e-06,5.77628,0.00100942
2.1796e-06,5.77662,0.00100945
2.1777e-06,5.777,0.00100949
2.17581e-06,5.77739,0.00100952
2.17391e-06,5.77777,0.00100955
2.17202e-06,5.77816,0.00100959
2.17014e-06,5.77854,0.00100962
2.16826e-06,5.77893,0.00100965
2.16638e-06,5.77931,0.00100969
2.1645e-06,5.77965,0.00100972
2.16263e-06,5.78003,0.00100975
2.16076e-06,5.78042,0.00100979
2.15889e-06,5.7808,0.00100982
2.15703e-06,5.78119,0.00100985
2.15517e-06,5.78152,0.00100988
2.15332e-06,5.78191,0.00100992
2.15146e-06,5.78229,0.00100995
2.14961e-06,5.78268,0.00100998
2.14777e-06,5.78301,0.00101001
2.14592e-06,5.7834,0.000961948
2.14408e-06,5.78378,0.00096198
2.14225e-06,5.78412,0.000962008
2.14041e-06,5.78451,0.00096204
2.13858e-06,5.78489,0.000962072
2.13675e-06,5.78523,0.0009621
2.13493e-06,5.78561,0.000962132
2.13311e-06,5.78595,0.00096216
2.13129e-06,5.78633,0.000962192
2.12947e-06,5.78672,0.000962224
2.12766e-06,5.78706,0.000962252
2.12585e-06,5.78744,0.000962284
2.12404e-06,5.78778,0.000962312
2.12224e-06,5.78816,0.000962344
2.12044e-06,5.7885,0.000962372
2.11864e-06,5.78888,0.000962404
2.11685e-06,5.78922,0.000962432
2.11506e-06,5.78961,0.000962464
2.11327e-06,5.78994,0.000962492
2.11149e-06,5.79033,0.000962524
2.1097e-06,5.79066,0.000962552
2.10793e-06,5.79105,0.000962584
2.10615e-06,5.79139,0.000914481
2.10438e-06,5.79177,0.000914512
2.10261e-06,5.79211,0.000914538
2.10084e-06,5.79249,0.000914569
2.09908e-06,5.79283,0.000914595
2.09732e-06,5.79317,0.000914622
2.09556e-06,5.79355,0.000914652
2.0938e-06,5.79389,0.000914679
2.09205e-06,5.79423,0.000914706
2.0903e-06,5.79461,0.000914736
2.08855e-06,5.79495,0.000914763
2.08681e-06,5.79529,0.000914789
2.08507e-06,5.79567,0.00091482
2.08333e-06,5.79601,0.000914846
2.0816e-06,5.79635,0.000914873
2.07987e-06,5.79673,0.000914903
2.07814e-06,5.79707,0.00091493
2.07641e-06,5.7974,0.000914956
2.07469e-06,5.79774,0.000914983
2.07297e-06,5.79813,0.000915013
2.07125e-06,5.79846,0.00091504
2.06954e-06,5.7988,0.000915067
2.06782e-06,5.79914,0.000915093
2.06612e-06,5.79948,0.00091512
2.06441e-06,5.79986,0.00091515
2.06271e-06,5.8002,0.00086701
2.06101e-06,5.80054,0.000867035
2.05931e-06,5.80087,0.00086706
2.05761e-06,5.80121,0.000867085
2.05592e-06,5.80155,0.00086711
2.05423e-06,5.80193,0.000867139
2.05255e-06,5.80227,0.000867164
2.05086e-06,5.80261,0.00086719
2.04918e-06,5.80294,0.000867215
2.0475e-06,5.80328,0.00086724
2.04583e-06,5.80362,0.000867265
2.04415e-06,5.80396,0.00086729
2.04248e-06,5.80429,0.000867316
2.04082e-06,5.80463,0.000867341
2.03915e-06,5.80497,0.000867366
2.03749e-06,5.8053,0.000867391
2.03583e-06,5.80564,0.000867416
2.03417e-06,5.80598,0.000867442
2.03252e-06,5.80632,0.000867467
2.03087e-06,5.80665,0.000867492
2.02922e-06,5.80699,0.000867517
2.02758e-06,5.80733,0.000867542
2.02593e-06,5.80767,0.000867568
2.02429e-06,5.808,0.000867593
2.02265e-06,5.80834,0.000867618
2.02102e-06,5.80868,0.000867643
2.01939e-06,5.80902,0.000819465
2.01776e-06,5.80935,0.000819488
2.01613e-06,5.80969,0.000819512
2.0145e-06,5.81003,0.000819536
2.01288e-06,5.81037,0.00081956
2.01126e-06,5.8107,0.000819584
2.00965e-06,5.81104,0.000819607
2.00803e-06,5.81133,0.000819628
2.00642e-06,5.81167,0.000819652
2.00481e-06,5.812,0.000819675
2.00321e-06,5.81234,0.000819699
2.0016e-06,5.81268,0.000819723
2e-06,5.81302,0.000819747
1.9984e-06,5.81335,0.000819771
1.99681e-06,5.81364,0.000819791
1.99521e-06,5.81398,0.000819815
1.99362e-06,5.81432,0.000819839
1.99203e-06,5.81466,0.000819862
1.99045e-06,5.81499,0.000819886
1.98886e-06,5.81528,0.000819907
1.98728e-06,5.81562,0.00081993
1.9857e-06,5.81596,0.000819954
1.98413e-06,5.8163,0.000819978
1.98255e-06,5.81659,0.000819998
1.98098e-06,5.81692,0.000820022
1.97941e-06,5.81726,0.000820046
1.97785e-06,5.8176,0.00082007
1.97628e-06,5.81789,0.00082009
1.97472e-06,5.81823,0.000820114
1.97316e-06,5.81856,0.000820138
1.97161e-06,5.81885,0.000771914
1.97006e-06,5.81919,0.000771936
1.9685e-06,5.81953,0.000771958
1.96696e-06,5.81982,0.000771978
1.96541e-06,5.82016,0.000772
1.96386e-06,5.82049,0.000772022
1.96232e-06,5.82078,0.000772042
1.96078e-06,5.82112,0.000772064
1.95925e-06,5.82146,0.000772086
1.95771e-06,5.82175,0.000772106
1.95618e-06,5.82209,0.000772128
1.95465e-06,5.82238,0.000772147
1.95313e-06,5.82271,0.00077217
1.9516e-06,5.82305,0.000772192
1.95008e-06,5.82334,0.000772211
1.94856e-06,5.82368,0.000772234
1.94704e-06,5.82397,0.000772253
1.94553e-06,5.82431,0.000772275
1.94401e-06,5.8246,0.000772294
1.9425e-06,5.82493,0.000772317
1.94099e-06,5.82527,0.000772339
1.93949e-06,5.82556,0.000772358
1.93798e-06,5.8259,0.000772381
1.93648e-06,5.82619,0.0007724
1.93498e-06,5.82653,0.000772422
1.93349e-06,5.82682,0.000772442
1.93199e-06,5.82715,0.000772464
1.9305e-06,5.82744,0.000772483
1.92901e-06,5.82778,0.000772506
1.92753e-06,5.82807,0.000772525
1.92604e-06,5.82841,0.000772547
1.92456e-06,5.8287,0.000772566
1.92308e-06,5.82904,0.000724302
1.9216e-06,5.82933,0.00072432
1.92012e-06,5.82967,0.000724341
1.91865e-06,5.82996,0.000724359
1.91718e-06,5.83024,0.000724377
1.91571e-06,5.83058,0.000724398
1.91424e-06,5.83087,0.000724416
1.91278e-06,5.83121,0.000724437
1.91131e-06,5.8315,0.000724455
1.90985e-06,5.83184,0.000724476
1.9084e-06,5.83213,0.000724494
1.90694e-06,5.83242,0.000724512
1.90549e-06,5.83276,0.000724533
1.90404e-06,5.83305,0.000724551
1.90259e-06,5.83334,0.000724569
1.90114e-06,5.83367,0.00072459
1.8997e-06,5.83396,0.000724608
1.89825e-06,5.8343,0.000724629
1.89681e-06,5.83459,0.000724647
1.89538e-06,5.83488,0.000724665
1.89394e-06,5.83522,0.000724686
1.89251e-06,5.83551,0.000724704
1.89107e-06,5.8358,0.000724722
1.88964e-06,5.83614,0.000724743
1.88822e-06,5.83643,0.000724761
1.88679e-06,5.83672,0.000724779
1.88537e-06,5.83706,0.0007248
1.88395e-06,5.83735,0.000724818
1.88253e-06,5.83764,0.000724836
1.88111e-06,5.83793,0.000724854
1.8797e-06,5.83826,0.000724875
1.87829e-06,5.83855,0.000724893
1.87688e-06,5.83884,0.000724911
1.87547e-06,5.83918,0.000724932
1.87406e-06,5.83947,0.00072495
1.87266e-06,5.83976,0.000724968
1.87126e-06,5.84005,0.000724986
1.86986e-06,5.84039,0.000676673
1.86846e-06,5.84068,0.00067669
1.86706e-06,5.84097,0.000676707
1.86567e-06,5.84126,0.000676724
1.86428e-06,5.8416,0.000676743
1.86289e-06,5.84189,0.00067676
1.8615e-06,5.84218,0.000676777
1.86012e-06,5.84247,0.000676794
1.85874e-06,5.84276,0.00067681
1.85736e-06,5.8431,0.00067683
1.85598e-06,5.84339,0.000676847
1.8546e-06,5.84368,0.000676864
1.85322e-06,5.84397,0.00067688
1.85185e-06,5.84426,0.000676897
1.85048e-06,5.8446,0.000676917
1.84911e-06,5.84489,0.000676934
1.84775e-06,5.84518,0.00067695
1.84638e-06,5.84547,0.000676967
1.84502e-06,5.84576,0.000676984
1.84366e-06,5.84605,0.000677001
1.8423e-06,5.84639,0.00067702
1.84094e-06,5.84668,0.000677037
1.83959e-06,5.84697,0.000677054
1.83824e-06,5.84726,0.000677071
1.83688e-06,5.84755,0.000677088
1.83554e-06,5.84784,0.000677104
1.83419e-06,5.84813,0.000677121
1.83284e-06,5.84842,0.000677138
1.8315e-06,5.84876,0.000677158
1.83016e-06,5.84905,0.000677174
1.82882e-06,5.84934,0.000677191
1.82749e-06,5.84963,0.000677208
1.82615e-06,5.84992,0.000677225
1.82482e-06,5.85021,0.000677242
1.82349e-06,5.8505,0.000677258
1.82216e-06,5.85079,0.000677275
1.82083e-06,5.85108,0.000677292
1.81951e-06,5.85137,0.000677309
1.81818e-06,5.85166,0.000677326
1.81686e-06,5.85195,0.000677342
1.81554e-06,5.85229,0.000677362
1.81422e-06,5.85258,0.000677379
1.81291e-06,5.85287,0.00062901
1.81159e-06,5.85316,0.000629026
1.81028e-06,5.85345,0.000629041
1.80897e-06,5.85374,0.000629057
1.80766e-06,5.85403,0.000629073
1.80636e-06,5.85432,0.000629088
1.80505e-06,5.85461,0.000629104
1.80375e-06,5.8549,0.000629119
1.80245e-06,5.85519,0.000629135
1.80115e-06,5.85548,0.000629151
1.79986e-06,5.85577,0.000629166
1.79856e-06,5.85606,0.000629182
1.79727e-06,5.85635,0.000629197
1.79598e-06,5.85664,0.000629213
1.79469e-06,5.85693,0.000629229
1.7934e-06,5.85722,0.000629244
1.79211e-06,5.85751,0.00062926
1.79083e-06,5.8578,0.000629275
1.78955e-06,5.85809,0.000629291
1.78827e-06,5.85838,0.000629307
1.78699e-06,5.85868,0.000629322
1.78571e-06,5.85897,0.000629338
1.78444e-06,5.85926,0.000629353
1.78317e-06,5.85955,0.000629369
1.7819e-06,5.85984,0.000629385
1.78063e-06,5.86013,0.0006294
1.77936e-06,5.86042,0.000629416
1.77809e-06,5.86071,0.000629431
1.77683e-06,5.861,0.000629447
1.77557e-06,5.86124,0.00062946
1.77431e-06,5.86153,0.000629476
1.77305e-06,5.86182,0.000629491
1.77179e-06,5.86211,0.000629507
1.77054e-06,5.8624,0.000629522
1.76929e-06,5.86269,0.000629538
1.76803e-06,5.86298,0.000629554
1.76678e-06,5.86327,0.000629569
1.76554e-06,5.86357,0.000629585
1.76429e-06,5.86386,0.0006296
1.76305e-06,5.86415,0.000629616
1.7618e-06,5.86444,0.000629632
1.76056e-06,5.86468,0.000629645
1.75932e-06,5.86497,0.00062966
1.75809e-06,5.86526,0.000629676
1.75685e-06,5.86555,0.000629691
1.75562e-06,5.86584,0.000629707
1.75439e-06,5.86613,0.000629723
1.75316e-06,5.86642,0.000629738
1.75193e-06,5.86671,0.000581311
1.7507e-06,5.867,0.000581326
1.74948e-06,5.86725,0.000581338
1.74825e-06,5.86754,0.000581352
1.74703e-06,5.86783,0.000581366
1.74581e-06,5.86812,0.000581381
1.74459e-06,5.86841,0.000581395
1.74338e-06,5.8687,0.00058141
1.74216e-06,5.86899,0.000581424
1.74095e-06,5.86928,0.000581438
1.73974e-06,5.86952,0.00058145
1.73853e-06,5.86981,0.000581465
1.73732e-06,5.87011,0.000581479
1.73611e-06,5.8704,0.000581494
1.73491e-06,5.87069,0.000581508
1.7337e-06,5.87098,0.000581522
1.7325e-06,5.87122,0.000581534
1.7313e-06,5.87151,0.000581549
1.7301e-06,5.8718,0.000581563
1.72891e-06,5.87209,0.000581578
1.72771e-06,5.87238,0.000581592
1.72652e-06,5.87267,0.000581606
1.72533e-06,5.87292,0.000581618
1.72414e-06,5.87321,0.000581633
1.72295e-06,5.8735,0.000581647
1.72176e-06,5.87379,0.000581662
1.72058e-06,5.87408,0.000581676
1.71939e-06,5.87432,0.000581688
1.71821e-06,5.87461,0.000581702
1.71703e-06,5.8749,0.000581717
1.71585e-06,5.87519,0.000581731
1.71468e-06,5.87549,0.000581746
1.7135e-06,5.87573,0.000581758
1.71233e-06,5.87602,0.000581772
1.71116e-06,5.87631,0.000581786
1.70999e-06,5.8766,0.000581801
1.70882e-06,5.87689,0.000581815
1.70765e-06,5.87713,0.000581827
1.70648e-06,5.87742,0.000581842
1.70532e-06,5.87772,0.000581856
1.70416e-06,5.87801,0.00058187
1.703e-06,5.8783,0.000581885
1.70184e-06,5.87854,0.000581897
1.70068e-06,5.87883,0.000581911
1.69952e-06,5.87912,0.000581926
1.69837e-06,5.87941,0.00058194
1.69722e-06,5.87966,0.000581952
1.69607e-06,5.87995,0.000581966
1.69492e-06,5.88024,0.000581981
1.69377e-06,5.88053,0.000581995
1.69262e-06,5.88077,0.000582007
1.69147e-06,5.88106,0.000582022
1.69033e-06,5.88135,0.000582036
1.68919e-06,5.88164,0.00058205
1.68805e-06,5.88189,0.000582062
1.68691e-06,5.88218,0.000582077
1.68577e-06,5.88247,0.000582091
1.68464e-06,5.88276,0.000582106
1.6835e-06,5.883,0.000533608
1.68237e-06,5.88329,0.000533621
1.68124e-06,5.88358,0.000533634
1.68011e-06,5.88387,0.000533647
1.67898e-06,5.88412,0.000533658
1.67785e-06,5.88441,0.000533672
1.67673e-06,5.8847,0.000533685
1.6756e-06,5.88499,0.000533698
1.67448e-06,5.88523,0.000533709
1.67336e-06,5.88552,0.000533722
1.67224e-06,5.88582,0.000533735
1.67112e-06,5.88611,0.000533749
1.67001e-06,5.88635,0.00053376
1.66889e-06,5.88664,0.000533773
1.66778e-06,5.88693,0.000533786
1.66667e-06,5.88717,0.000533797
1.66556e-06,5.88747,0.00053381
1.66445e-06,5.88776,0.000533823
1.66334e-06,5.88805,0.000533837
1.66223e-06,5.88829,0.000533848
1.66113e-06,5.88858,0.000533861
1.66003e-06,5.88887,0.000533874
1.65893e-06,5.88912,0.000533885
1.65782e-06,5.88941,0.000533898
1.65673e-06,5.8897,0.000533911
1.65563e-06,5.88999,0.000533925
1.65453e-06,5.89023,0.000533936
1.65344e-06,5.89052,0.000533949
1.65235e-06,5.89081,0.000533962
1.65125e-06,5.89106,0.000533973
1.65017e-06,5.89135,0.000533986
1.64908e-06,5.89164,0.000533999
1.64799e-06,5.89193,0.000534013
1.6469e-06,5.89217,0.000534024
1.64582e-06,5.89246,0.000534037
1.64474e-06,5.89276,0.00053405
1.64366e-06,5.893,0.000534061
1.64258e-06,5.89329,0.000534074
1.6415e-06,5.89358,0.000534087
1.64042e-06,5.89382,0.000534098
1.63934e-06,5.89412,0.000534112
1.63827e-06,5.89441,0.000534125
1.6372e-06,5.8947,0.000534138
1.63613e-06,5.89494,0.000534149
1.63506e-06,5.89523,0.000534162
1.63399e-06,5.89552,0.000534175
1.63292e-06,5.89577,0.000534186
1.63185e-06,5.89606,0.0005342
1.63079e-06,5.89635,0.000534213
1.62973e-06,5.89659,0.000534224
1.62866e-06,5.89688,0.000534237
1.6276e-06,5.89718,0.00053425
1.62655e-06,5.89742,0.000534261
1.62549e-06,5.89771,0.000534274
1.62443e-06,5.898,0.000534288
1.62338e-06,5.89824,0.000534299
1.62232e-06,5.89854,0.000534312
1.62127e-06,5.89883,0.000534325
1.62022e-06,5.89907,0.000534336
1.61917e-06,5.89936,0.000534349
1.61812e-06,5.89965,0.000534362
1.61708e-06,5.8999,0.000534373
1.61603e-06,5.90019,0.000534387
1.61499e-06,5.90048,0.0005344
1.61394e-06,5.90077,0.000534413
1.6129e-06,5.90101,0.000534424
1.61186e-06,5.9013,0.000534437
1.61082e-06,5.9016,0.00053445
1.60979e-06,5.90184,0.000534461
1.60875e-06,5.90213,0.000534475
1.60772e-06,5.90242,0.000485898
1.60668e-06,5.90266,0.000485908
1.60565e-06,5.90296,0.00048592
1.60462e-06,5.90325,0.000485932
1.60359e-06,5.90349,0.000485942
1.60256e-06,5.90378,0.000485954
1.60154e-06,5.90407,0.000485966
1.60051e-06,5.90432,0.000485976
1.59949e-06,5.90461,0.000485988
1.59847e-06,5.9049,0.000486
1.59744e-06,5.90514,0.00048601
1.59642e-06,5.90543,0.000486022
1.59541e-06,5.90573,0.000486034
1.59439e-06,5.90597,0.000486044
1.59337e-06,5.90626,0.000486056
1.59236e-06,5.90655,0.000486068
1.59134e-06,5.9068,0.000486078
1.59033e-06,5.90709,0.00048609
1.58932e-06,5.90738,0.000486102
1.58831e-06,5.90762,0.000486112
1.5873e-06,5.90791,0.000486124
1.58629e-06,5.90821,0.000486136
1.58529e-06,5.90845,0.000486146
1.58428e-06,5.90874,0.000486158
1.58328e-06,5.90903,0.00048617
1.58228e-06,5.90927,0.00048618
1.58128e-06,5.90957,0.000486192
1.58028e-06,5.90986,0.000486204
1.57928e-06,5.9101,0.000486214
1.57828e-06,5.91039,0.000486226
1.57729e-06,5.91068,0.000486238
1.57629e-06,5.91093,0.000486248
1.5753e-06,5.91122,0.00048626
1.57431e-06,5.91151,0.000486272
1.57332e-06,5.91175,0.000486282
1.57233e-06,5.91205,0.000486294
1.57134e-06,5.91234,0.000486306
1.57035e-06,5.91258,0.000486316
1.56937e-06,5.91287,0.000486328
1.56838e-06,5.91316,0.00048634
1.5674e-06,5.91341,0.00048635
1.56642e-06,5.9137,0.000486362
1.56544e-06,5.91399,0.000486374
1.56446e-06,5.91423,0.000486384
1.56348e-06,5.91453,0.000486396
1.5625e-06,5.91482,0.000486408
1.56152e-06,5.91506,0.000486418
1.56055e-06,5.91535,0.00048643
1.55958e-06,5.91565,0.000486442
1.5586e-06,5.91589,0.000486452
1.55763e-06,5.91618,0.000486464
1.55666e-06,5.91647,0.000486476
1.55569e-06,5.91672,0.000486486
1.55473e-06,5.91701,0.000486498
1.55376e-06,5.9173,0.00048651
1.5528e-06,5.91754,0.00048652
1.55183e-06,5.91783,0.000486532
1.55087e-06,5.91813,0.000486544
1.54991e-06,5.91837,0.000486554
1.54895e-06,5.91866,0.000486566
1.54799e-06,5.91895,0.000486578
1.54703e-06,5.91925,0.00048659
1.54607e-06,5.91949,0.0004866
1.54512e-06,5.91978,0.000486612
1.54416e-06,5.92007,0.000486624
1.54321e-06,5.92032,0.000486634
1.54226e-06,5.92061,0.000486646
1.54131e-06,5.9209,0.000486658
1.54036e-06,5.92114,0.000486668
1.53941e-06,5.92144,0.00048668
1.53846e-06,5.92173,0.000486692
