Repository: j-mun/emm

# emm | A Python electromagnetic material manager

This package helps managing tabulated electromagnetic material properties (refractive index or permittivity).

# Features

- A material database with some common materials are provided (`_emm_dat` directory)

- Read raw material properties from the material database (`emm.read()`)

- Load interpolated material properties (`emm.load()`)

- Control over frequency units (`m, um, nm, Hz, GHz, THz, eV, ...`)

- Control over material parameter (`n` or `eps`)

- Check available materials and models from the database (`emm.avail()`)

- Use custom material database (`dat=/path/to/database`)

# Usages

For basic usages, see `basics.ipynb` notebook.

To use custom database, see `custom_data.ipynb` notebook.

To use physics constants, see `const.ipynb` notebook.

# TODO

- Drude model

- Lorentz-Drude model

-

File: src/dat/Ag/Palik_vis.txt
Silver (Ag), Palik (0-2um)
Palik
m
eps
1.907e-06,-176.128,23.2218
1.653e-06,-131.861,14.352
1.459e-06,-101.811,9.0092
1.305e-06,-79.9743,6.4082
1.24e-06,-71.9719,5.58642
1.127e-06,-58.7659,3.85034
1.033e-06,-48.809,3.15948
9.537e-07,-41.3057,2.54628
8.856e-07,-35.3759,1.9397
8.266e-07,-30.229,1.595
7.749e-07,-25.8877,1.45574
7.193e-07,-22.4457,1.40304
6.888e-07,-19.694,1.2432
6.526e-07,-17.2029,1.162
6.199e-07,-15.0372,1.01656
5.904e-07,-13.381,0.88572
5.636e-07,-11.8881,0.828
5.391e-07,-10.5459,0.8385
5.166e-07,-9.408,0.7982
4.959e-07,-8.2775,0.7488
4.769e-07,-7.38098,0.71808
4.592e-07,-6.53286,0.73728
4.418e-07,-5.73535,0.7536
4.275e-07,-4.64,0.6912
4.133e-07,-4.42217,0.73006
4e-07,-3.77257,0.6747
3.875e-07,-3.23924,0.69504
3.757e-07,-2.7489,0.668
3.647e-07,-2.5575,0.59892
3.542e-07,-2.02992,0.60192
3.444e-07,-1.48096,0.59024
3.397e-07,-1.18732,0.58016
3.351e-07,-0.88576,0.579768
3.324e-07,-0.710563,0.579084
3.306e-07,-0.523328,0.603246
3.263e-07,-0.162893,0.697476
3.237e-07,0.008575,0.750288
3.22e-07,0.182039,0.80004
3.195e-07,0.387549,0.85738
3.179e-07,0.614608,0.939456
3.155e-07,0.82574,1.07323
3.139e-07,1.0286,1.24092
3.115e-07,1.20912,1.46031
3.1e-07,1.33172,1.71196
3.061e-07,1.46387,2.19382
3.024e-07,1.46009,2.63894
2.988e-07,1.33242,3.01965
2.952e-07,1.14096,3.28104
2.883e-07,0.839904,3.57476
2.818e-07,0.590976,3.71952
2.755e-07,0.360381,3.77542
2.695e-07,0.202316,3.73464
2.638e-07,0.057141,3.7017
2.583e-07,-0.018851,3.6261
2.53e-07,-0.0801,3.564
2.48e-07,-0.137696,3.5046
2.384e-07,-0.168675,3.3649
2.296e-07,-0.183456,3.24356
2.214e-07,-0.230736,3.1408
2.138e-07,-0.288171,3.02634
2.066e-07,-0.347275,2.8575
2.033e-07,-0.381996,2.76696
2e-07,-0.388416,2.65856
1.968e-07,-0.365796,2.53616
1.937e-07,-0.356076,2.40248
1.879e-07,-0.286875,2.2487
1.823e-07,-0.205939,2.07366
1.771e-07,-0.111891,1.92506
1.722e-07,-0.01892,1.78978
1.675e-07,0.080432,1.66982
1.631e-07,0.182001,1.55584
1.59e-07,0.2907,1.4476
1.55e-07,0.428419,1.35642
1.512e-07,0.55964,1.29686
1.475e-07,0.692924,1.25904
1.442e-07,0.813768,1.24683
1.409e-07,0.919575,1.25211
1.378e-07,1.0155,1.2685
1.348e-07,1.09462,1.3002
1.278e-07,1.19009,1.39123
1.24e-07,1.21746,1.40978
1.204e-07,1.24941,1.41226
1.17e-07,1.28662,1.4168
1.137e-07,1.3248,1.4336
1.107e-07,1.35262,1.46109
1.078e-07,1.36167,1.4898
1.051e-07,1.36633,1.50742
1.025e-07,1.3733,1.5199
9.919e-08,1.38348,1.54644
9.537e-08,1.38408,1.59433
9.184e-08,1.3533,1.66043
8.856e-08,1.28053,1.7161
8.551e-08,1.17992,1.7396
8.266e-08,1.0648,1.7228
7.999e-08,0.967323,1.66116
7.749e-08,0.904913,1.57778
7.293e-08,0.853416,1.42367
6.868e-08,0.860552,1.30579
6.526e-08,0.881991,1.23848
6.199e-08,0.9053,1.20341
6.048e-08,0.919624,1.21329
5.904e-08,0.91516,1.2443
5.767e-08,0.87776,1.28947
5.636e-08,0.7774,1.32225
5.51e-08,0.669465,1.28419
5.391e-08,0.583404,1.20344
5.276e-08,0.548193,1.10142
5.061e-08,0.548352,0.945864
4.862e-08,0.574857,0.833976
4.769e-08,0.589633,0.787656
4.679e-08,0.607755,0.746012
4.592e-08,0.362496,1.1518
4.508e-08,0.344745,1.04843
4.428e-08,0.465504,1.06436
4.35e-08,0.502737,1.04218
4.275e-08,0.534312,1.02377
4.132e-08,0.57408,1.00734
3.999e-08,0.583468,0.995376
3.874e-08,0.569457,0.972576
3.757e-08,0.544005,0.924172
3.646e-08,0.53352,0.859662
3.541e-08,0.542109,0.78542
3.444e-08,0.592652,0.732336
3.351e-08,0.623225,0.708
3.263e-08,0.64512,0.692192
3.179e-08,0.658141,0.67662
3.099e-08,0.66886,0.655872
2.952e-08,0.682808,0.626106
2.818e-08,0.696645,0.600532
2.695e-08,0.698487,0.578816
2.638e-08,0.69696,0.566162
2.583e-08,0.693063,0.548784
2.53e-08,0.693225,0.531
2.46e-08,0.697356,0.51272
2.431e-08,0.706035,0.497932
2.384e-08,0.714145,0.490728
2.339e-08,0.716475,0.4895
2.296e-08,0.708149,0.48498
2.214e-08,0.69156,0.451178
2.138e-08,0.697255,0.411432
2.066e-08,0.713288,0.385866
2e-08,0.73164,0.371782
1.937e-08,0.739125,0.3717
1.876e-08,0.735168,0.372626
1.823e-08,0.715377,0.362336
1.771e-08,0.699072,0.338446
1.722e-08,0.69144,0.308062
1.675e-08,0.700053,0.283196
1.631e-08,0.702645,0.269548
1.569e-08,0.702,0.253598
1.55e-08,0.708288,0.237134
1.459e-08,0.703395,0.187812
1.378e-08,0.714011,0.139915
1.305e-08,0.738129,0.097293
1.24e-08,0.765917,0.0669264
1.181e-08,0.791419,0.046458
1.127e-08,0.813308,0.0310288
1.033e-08,0.857437,0.0115194
9.537e-09,0.889236,0.00690276
8.856e-09,0.912012,0.0067614
8.265e-09,0.927352,0.00783882
7.749e-09,0.937005,0.00847968
7.293e-09,0.946709,0.00860132
6.888e-09,0.956465,0.00843036
6.199e-09,0.96431,0.00740428
5.635e-09,0.974157,0.0068103
5.166e-09,0.978109,0.006923
4.768e-09,0.984054,0.00617024
4.428e-09,0.988029,0.0053676
4.133e-09,0.992011,0.00462144
3.542e-09,1.002,0.00336336
3.351e-09,1.01398,0.0165752
3.099e-09,0.995926,0.0176047
2.48e-09,0.993988,0.00911258
2.066e-09,0.994002,0.00536386
1.675e-09,0.996002,0.00283432
1.55e-09,0.994008,0.00215352
1.24e-09,0.996004,0.00104391
8.265e-10,0.998001,0.000241758
6.199e-10,1.002,9.44944e-05
4.959e-10,1.002,4.8048e-05
4.133e-10,1.002,2.86286e-05
3.542e-10,1.00601,3.45032e-05
3.444e-10,1.00601,6.49944e-05
3.099e-10,1.00601,7.16142e-05
2.755e-10,1.002,4.42442e-05
2.48e-10,1.002,3.02302e-05
2.066e-10,1.004,1.67534e-05
1.55e-10,1,3.84e-06
1.24e-10,0.998001,2.57742e-06
