Repository: j-mun/emm

# emm | A Python electromagnetic material manager

This package helps managing tabulated electromagnetic material properties (refractive index or permittivity).

# Features

- A material database with some common materials are provided (`_emm_dat` directory)

- Read raw material properties from the material database (`emm.read()`)

- Load interpolated material properties (`emm.load()`)

- Control over frequency units (`m, um, nm, Hz, GHz, THz, eV, ...`)

- Control over material parameter (`n` or `eps`)

- Check available materials and models from the database (`emm.avail()`)

- Use custom material database (`dat=/path/to/database`)

# Usages

For basic usages, see `basics.ipynb` notebook.

To use custom database, see `custom_data.ipynb` notebook.

To use physics constants, see `const.ipynb` notebook.

# TODO

- Drude model

- Lorentz-Drude model

-

File: src/dat/GaN/measured.txt
GaN - measured
Measured by Younghwan Nyang, Rholab (2018.01.25)
nm
n
191.027496	3.224973	0.787284
192.613373	3.194439	0.741928
194.199341	3.164698	0.703114
195.78537	3.136223	0.669775
197.371429	3.109296	0.640974
198.957581	3.084043	0.615894
200.543777	3.060476	0.593846
202.130035	3.038519	0.574262
203.716339	3.018044	0.556684
205.302734	2.998896	0.540764
206.88916	2.980916	0.526238
208.475632	2.963955	0.512921
210.06218	2.947887	0.500682
211.648773	2.932611	0.489428
213.235443	2.918058	0.479096
214.822144	2.904179	0.469634
216.408905	2.89095	0.460993
217.995728	2.878358	0.453127
219.582596	2.866401	0.44598
221.169525	2.85508	0.439496
222.7565	2.844393	0.433612
224.343536	2.834336	0.428261
225.930588	2.824899	0.423378
227.517731	2.816065	0.418897
229.104904	2.807811	0.414759
230.692139	2.800109	0.410908
232.279388	2.792928	0.407297
233.86673	2.786234	0.403885
235.454102	2.779995	0.400637
237.041534	2.774177	0.397524
238.628983	2.768749	0.394523
240.216507	2.763683	0.391614
241.804047	2.75895	0.388779
243.391647	2.754525	0.386007
244.979294	2.750382	0.383285
246.566986	2.7465	0.380605
248.154739	2.742857	0.37796
249.742508	2.739434	0.375345
251.330322	2.736213	0.372756
252.918182	2.733179	0.37019
254.506104	2.730318	0.367645
256.094055	2.727616	0.365121
257.682037	2.725061	0.362616
259.270081	2.722643	0.360129
260.858124	2.720354	0.357661
262.446228	2.718184	0.355211
264.034363	2.716127	0.35278
265.622559	2.714176	0.350368
267.210754	2.712323	0.347975
268.799011	2.710563	0.345602
270.387329	2.70889	0.343248
271.975647	2.7073	0.340916
273.564026	2.705788	0.338604
275.152405	2.70435	0.336314
276.740845	2.702982	0.334045
278.329315	2.701681	0.331799
279.917816	2.700443	0.329576
281.506348	2.699265	0.327377
283.09491	2.698144	0.325201
284.683533	2.697079	0.32305
286.272156	2.696065	0.320925
287.860779	2.695101	0.318826
289.449493	2.694185	0.316754
291.038208	2.693206	0.314722
292.626953	2.692239	0.312723
294.215729	2.691441	0.31074
295.804535	2.690987	0.308753
297.393372	2.690184	0.306844
298.982239	2.689613	0.304947
300.571106	2.688971	0.3031
302.160004	2.688158	0.301315
303.748962	2.688125	0.299489
305.337921	2.687696	0.297756
306.92691	2.687262	0.296076
308.51593	2.686256	0.294515
310.10495	2.685874	0.292946
311.694	2.685154	0.291482
313.283081	2.685283	0.29
314.872192	2.684493	0.2887
316.461304	2.684345	0.287422
318.050446	2.684334	0.286233
319.639618	2.68324	0.285278
321.22879	2.683155	0.284349
322.817993	2.682901	0.283592
324.407227	2.682391	0.283042
325.99646	2.682327	0.282655
327.585724	2.682191	0.282522
329.174988	2.681706	0.28272
330.764282	2.681899	0.283196
332.353577	2.682035	0.2841
333.942932	2.681896	0.285538
335.532257	2.68257	0.287494
337.121613	2.68342	0.290149
338.710968	2.684938	0.293569
340.300354	2.686255	0.297962
341.88974	2.689832	0.303142
343.479156	2.694421	0.30927
345.068542	2.700778	0.31617
346.65799	2.710029	0.323452
348.247437	2.721519	0.330715
349.836853	2.736817	0.337068
351.426331	2.755421	0.341734
353.015808	2.776809	0.343991
354.605286	2.801078	0.343322
356.194763	2.828198	0.339673
357.784241	2.858832	0.33336
359.373749	2.897708	0.32454
360.963287	2.961225	0.310611
362.552795	3.058075	0.181585
364.142303	2.951274	0.068479
365.731842	2.894055	0.062042
367.32135	2.862817	0.056926
368.910889	2.839918	0.052098
370.500427	2.821478	0.047677
372.089996	2.805844	0.043691
373.679504	2.792409	0.040121
375.269073	2.780315	0.036942
376.858612	2.769559	0.03411
378.448181	2.759021	0.031597
380.03772	2.74979	0.029352
381.627258	2.740812	0.027352
383.216827	2.732958	0.025555
384.806335	2.725083	0.023948
386.395905	2.717905	0.022499
387.985443	2.710931	0.021193
389.575012	2.704525	0.020009
391.16452	2.698488	0.018934
392.754059	2.692449	0.017958
394.343567	2.687183	0.017064
395.933105	2.681743	0.016248
397.522644	2.676349	0.0155
399.112152	2.671488	0.014811
400.70166	2.666817	0.014176
402.291168	2.662073	0.01359
403.880676	2.657949	0.013046
405.470154	2.653637	0.012542
407.059631	2.649461	0.012074
408.649109	2.645599	0.011637
410.238586	2.641612	0.011231
411.827972	2.638225	0.010849
413.417419	2.634747	0.010492
415.006897	2.631233	0.010159
416.596283	2.627582	0.009846
418.185699	2.624353	0.00955
419.775085	2.621062	0.009273
421.364441	2.618237	0.009009
422.953857	2.615237	0.008762
424.543152	2.612555	0.008527
426.132507	2.60945	0.008306
427.721832	2.606651	0.008095
429.311127	2.604011	0.007896
430.900452	2.601521	0.007706
432.489746	2.598631	0.007526
434.07901	2.596251	0.007354
435.668213	2.594095	0.00719
437.257416	2.59175	0.007034
438.846619	2.58896	0.006886
440.435852	2.587013	0.006743
442.024994	2.584938	0.006607
443.614166	2.582729	0.006477
445.203278	2.5804	0.006353
446.792389	2.578115	0.006234
448.381439	2.576401	0.006118
449.97052	2.574187	0.006009
451.559509	2.572132	0.005903
453.148529	2.570441	0.005801
454.737549	2.56841	0.005704
456.326508	2.566581	0.00561
457.915436	2.564742	0.005519
459.504333	2.563113	0.005432
461.093201	2.56135	0.005347
462.682068	2.559721	0.005266
464.270935	2.557927	0.005188
465.859711	2.556061	0.005113
467.448486	2.554718	0.005039
469.037262	2.553166	0.004969
470.625977	2.551635	0.0049
472.214661	2.549892	0.004834
473.803314	2.548413	0.00477
475.391937	2.547016	0.004708
476.98056	2.545622	0.004648
478.569153	2.543961	0.00459
480.157654	2.54283	0.004533
481.746155	2.541263	0.004479
483.334625	2.539687	0.004426
484.923035	2.538396	0.004375
486.511475	2.537059	0.004325
488.099792	2.535743	0.004276
489.688141	2.534448	0.004229
491.276459	2.533171	0.004183
492.864685	2.531913	0.004138
494.452942	2.530674	0.004094
496.041107	2.529453	0.004052
497.629242	2.528249	0.004011
499.217377	2.527063	0.003971
500.80542	2.525893	0.003932
502.393463	2.52474	0.003894
503.981445	2.523602	0.003856
505.569397	2.52248	0.00382
507.157318	2.521374	0.003785
508.745178	2.520283	0.00375
510.333008	2.519206	0.003717
511.920807	2.518144	0.003684
513.508484	2.517095	0.003652
515.096191	2.516061	0.003621
516.683838	2.515039	0.00359
518.271484	2.514031	0.00356
519.859009	2.513036	0.003531
521.446533	2.512054	0.003503
523.033997	2.511083	0.003475
524.62146	2.510125	0.003448
526.208801	2.509179	0.003421
527.796143	2.508245	0.003395
529.383423	2.507322	0.003369
530.970642	2.50641	0.003344
532.5578	2.505509	0.00332
534.144897	2.504618	0.003296
535.732056	2.503739	0.003272
537.319031	2.50287	0.003249
538.906006	2.50201	0.003227
540.492981	2.501161	0.003205
542.079834	2.500322	0.003183
543.666626	2.499492	0.003162
545.253418	2.498672	0.003141
546.840149	2.497861	0.003121
548.426758	2.497059	0.003101
550.013367	2.496265	0.003081
551.599915	2.495481	0.003062
553.186401	2.494705	0.003043
554.772827	2.493938	0.003025
556.359253	2.493179	0.003007
557.945557	2.492429	0.002989
559.531799	2.491686	0.002971
561.118042	2.490951	0.002954
562.704163	2.490224	0.002937
564.290222	2.489505	0.002921
565.876282	2.488792	0.002904
567.462219	2.488088	0.002888
569.048096	2.487391	0.002873
570.633911	2.486701	0.002857
572.219727	2.486017	0.002842
573.80542	2.485341	0.002827
575.391052	2.484671	0.002812
576.976685	2.484009	0.002798
578.562195	2.483352	0.002784
580.147644	2.482702	0.00277
581.733032	2.482059	0.002756
583.318359	2.481422	0.002742
584.903625	2.480791	0.002729
586.488831	2.480166	0.002716
588.073914	2.479547	0.002703
589.658997	2.478934	0.00269
591.244019	2.478327	0.002678
592.828918	2.477725	0.002666
594.413696	2.477129	0.002654
595.998535	2.476539	0.002642
597.583252	2.475954	0.00263
599.167847	2.475374	0.002618
600.752441	2.4748	0.002607
602.336914	2.47423	0.002596
603.921326	2.473666	0.002585
605.505676	2.473107	0.002574
607.089966	2.472553	0.002563
608.674194	2.472004	0.002552
610.258301	2.47146	0.002542
611.842346	2.470921	0.002532
613.426331	2.470386	0.002522
615.010193	2.469856	0.002512
616.593994	2.46933	0.002502
618.177734	2.468809	0.002492
619.761414	2.468292	0.002483
621.345032	2.46778	0.002473
622.928528	2.467272	0.002464
624.511902	2.466768	0.002455
626.095276	2.466269	0.002446
627.678528	2.465773	0.002437
629.261719	2.465282	0.002428
630.844849	2.464795	0.002419
632.427856	2.464311	0.00241
634.010803	2.463832	0.002402
635.593628	2.463356	0.002394
637.176392	2.462885	0.002385
638.759094	2.462417	0.002377
640.341675	2.461952	0.002369
641.924194	2.461492	0.002361
643.506653	2.461035	0.002353
645.088989	2.460581	0.002346
646.671265	2.460131	0.002338
648.253418	2.459685	0.00233
649.83551	2.459242	0.002323
651.41748	2.458802	0.002316
652.99939	2.458366	0.002308
654.581177	2.457933	0.002301
656.162964	2.457503	0.002294
657.744568	2.457076	0.002287
659.326111	2.456653	0.00228
660.907593	2.456233	0.002273
662.488892	2.455815	0.002266
664.07019	2.455401	0.00226
665.651367	2.45499	0.002253
667.232483	2.454582	0.002247
668.813416	2.454177	0.00224
670.394348	2.453774	0.002234
671.975159	2.453375	0.002228
673.555847	2.452978	0.002221
675.136414	2.452584	0.002215
676.716919	2.452193	0.002209
678.297363	2.451805	0.002203
679.877686	2.451419	0.002197
681.457886	2.451036	0.002191
683.038025	2.450656	0.002185
684.618042	2.450278	0.00218
686.197937	2.449903	0.002174
687.777771	2.44953	0.002168
689.357483	2.44916	0.002163
690.937134	2.448792	0.002157
692.516602	2.448427	0.002152
694.096069	2.448064	0.002146
695.675354	2.447703	0.002141
697.254517	2.447345	0.002136
698.833618	2.44699	0.00213
700.412659	2.446636	0.002125
701.991577	2.446285	0.00212
703.570313	2.445936	0.002115
705.148987	2.445589	0.00211
706.7276	2.445244	0.002105
708.30603	2.444902	0.0021
709.884399	2.444562	0.002095
711.462646	2.444224	0.00209
713.040771	2.443887	0.002086
714.618774	2.443554	0.002081
716.196716	2.443222	0.002076
717.774536	2.442892	0.002072
719.352234	2.442564	0.002067
720.92981	2.442238	0.002063
722.507324	2.441914	0.002058
724.084717	2.441592	0.002054
725.661987	2.441272	0.002049
727.239136	2.440954	0.002045
728.816101	2.440637	0.002041
730.393005	2.440323	0.002036
731.969849	2.44001	0.002032
733.546509	2.439699	0.002028
735.123108	2.43939	0.002024
736.699524	2.439083	0.00202
738.275879	2.438778	0.002016
739.852051	2.438474	0.002012
741.428162	2.438172	0.002008
743.00415	2.437871	0.002004
744.580017	2.437573	0.002
746.155762	2.437276	0.001996
747.731323	2.43698	0.001992
749.306885	2.436686	0.001988
750.882202	2.436394	0.001984
752.45752	2.436104	0.001981
754.032593	2.435815	0.001977
755.607666	2.435527	0.001973
757.182495	2.435241	0.00197
758.757324	2.434957	0.001966
760.331909	2.434674	0.001962
761.906433	2.434392	0.001959
763.480835	2.434113	0.001955
765.055115	2.433834	0.001952
766.629272	2.433557	0.001948
768.203247	2.433281	0.001945
769.777161	2.433007	0.001942
771.350952	2.432734	0.001938
772.9245	2.432463	0.001935
774.498047	2.432193	0.001932
776.071411	2.431924	0.001928
777.644653	2.431657	0.001925
779.217773	2.431391	0.001922
780.79071	2.431126	0.001919
782.363586	2.430863	0.001916
783.936279	2.430601	0.001912
785.508911	2.43034	0.001909
787.081299	2.43008	0.001906
788.653625	2.429822	0.001903
790.22583	2.429564	0.0019
791.797852	2.429309	0.001897
793.369751	2.429054	0.001894
794.941528	2.428801	0.001891
796.513184	2.428548	0.001888
798.084717	2.428297	0.001885
799.656067	2.428047	0.001882
801.227295	2.427798	0.00188
802.798401	2.427551	0.001877
804.369324	2.427304	0.001874
805.940125	2.427058	0.001871
807.510803	2.426814	0.001868
809.08136	2.426571	0.001866
810.651733	2.426329	0.001863
812.221985	2.426088	0.00186
813.792114	2.425848	0.001857
815.362061	2.425609	0.001855
816.931885	2.425371	0.001852
818.501587	2.425134	0.00185
820.071106	2.424898	0.001847
821.640442	2.424663	0.001844
823.209778	2.424429	0.001842
824.778809	2.424196	0.001839
826.347778	2.423964	0.001837
827.916626	2.423733	0.001834
829.485229	2.423503	0.001832
831.053711	2.423275	0.001829
832.62207	2.423046	0.001827
834.190308	2.422819	0.001824
835.758423	2.422593	0.001822
837.326294	2.422368	0.00182
838.894043	2.422143	0.001817
840.461731	2.42192	0.001815
842.029175	2.421697	0.001812
843.596497	2.421475	0.00181
845.163574	2.421254	0.001808
846.730652	2.421034	0.001806
848.297485	2.420815	0.001803
849.864136	2.420597	0.001801
851.430786	2.420379	0.001799
852.99707	2.420163	0.001797
854.563354	2.419947	0.001794
856.129395	2.419732	0.001792
857.695313	2.419518	0.00179
859.261108	2.419305	0.001788
860.826782	2.419092	0.001786
862.392212	2.41888	0.001784
863.957397	2.418669	0.001781
865.522583	2.418459	0.001779
867.087585	2.418249	0.001777
868.652344	2.418041	0.001775
870.21698	2.417833	0.001773
871.781555	2.417625	0.001771
873.345825	2.417419	0.001769
874.910034	2.417213	0.001767
876.473999	2.417008	0.001765
878.037903	2.416804	0.001763
879.601563	2.4166	0.001761
881.165039	2.416397	0.001759
882.728394	2.416195	0.001757
884.291626	2.415993	0.001755
885.854614	2.415792	0.001753
887.41748	2.415592	0.001751
888.980164	2.415393	0.00175
890.542664	2.415194	0.001748
892.10498	2.414995	0.001746
893.667175	2.414798	0.001744
895.229187	2.414601	0.001742
896.791016	2.414405	0.00174
898.352722	2.414209	0.001738
899.914185	2.414014	0.001737
901.475464	2.41382	0.001735
903.036743	2.413626	0.001733
904.597656	2.413433	0.001731
906.158508	2.41324	0.00173
907.719116	2.413048	0.001728
909.279602	2.412857	0.001726
910.839844	2.412666	0.001724
912.400024	2.412476	0.001723
913.959961	2.412286	0.001721
915.519714	2.412097	0.001719
917.079285	2.411909	0.001718
918.638672	2.411721	0.001716
920.197937	2.411533	0.001714
921.757019	2.411347	0.001713
923.315918	2.41116	0.001711
924.874634	2.410975	0.001709
926.433105	2.410789	0.001708
927.991394	2.410605	0.001706
929.549622	2.410421	0.001705
931.107605	2.410237	0.001703
932.665405	2.410054	0.001701
934.223022	2.409871	0.0017
935.780457	2.409689	0.001698
937.337708	2.409508	0.001697
938.894714	2.409327	0.001695
940.45166	2.409146	0.001694
942.008301	2.408966	0.001692
943.564819	2.408786	0.001691
945.121216	2.408607	0.001689
946.677368	2.408429	0.001688
948.233276	2.408251	0.001686
949.789063	2.408073	0.001685
951.344604	2.407896	0.001683
952.900024	2.407719	0.001682
954.455261	2.407542	0.00168
956.010254	2.407367	0.001679
957.565063	2.407191	0.001678
959.119751	2.407016	0.001676
960.674133	2.406842	0.001675
962.228394	2.406667	0.001673
963.782532	2.406494	0.001672
965.336304	2.406321	0.001671
966.890015	2.406148	0.001669
968.443481	2.405975	0.001668
969.996765	2.405803	0.001666
971.549927	2.405632	0.001665
973.102844	2.405461	0.001664
974.655457	2.40529	0.001662
976.208008	2.40512	0.001661
977.760376	2.40495	0.00166
979.312378	2.40478	0.001658
980.86438	2.404611	0.001657
982.416016	2.404442	0.001656
983.96759	2.375267	0.001675
985.518921	2.375101	0.001673
987.070007	2.374936	0.001672
988.620911	2.374771	0.001671
990.171692	2.374607	0.00167
991.722168	2.374443	0.001668
993.272461	2.374279	0.001667
994.822632	2.374115	0.001666
996.372559	2.373952	0.001665
997.922241	2.37379	0.001663
999.471802	2.373627	0.001662
