Repository: j-mun/emm

# emm | A Python electromagnetic material manager

This package helps managing tabulated electromagnetic material properties (refractive index or permittivity).

# Features

- A material database with some common materials are provided (`_emm_dat` directory)

- Read raw material properties from the material database (`emm.read()`)

- Load interpolated material properties (`emm.load()`)

- Control over frequency units (`m, um, nm, Hz, GHz, THz, eV, ...`)

- Control over material parameter (`n` or `eps`)

- Check available materials and models from the database (`emm.avail()`)

- Use custom material database (`dat=/path/to/database`)

# Usages

For basic usages, see `basics.ipynb` notebook.

To use custom database, see `custom_data.ipynb` notebook.

To use physics constants, see `const.ipynb` notebook.

# TODO

- Drude model

- Lorentz-Drude model

-

File: src/dat/Pt/Palik.txt
Platinum (Pt), Palik
Palik
m
eps
1.24e-05,-1823.85,1180.08
9.537e-06,-1248.68,727.394
8.266e-06,-906.528,510.432
7.293e-06,-693.872,368.832
6.199e-06,-541.19,283.2
5.636e-06,-434.582,226.18
4.959e-06,-354.27,182.36
4.428e-06,-295.312,150.096
4.133e-06,-247.074,127.008
3.875e-06,-209.265,106.386
3.542e-06,-176.932,89.872
3.263e-06,-147.069,75.75
3.1e-06,-122.064,64.068
2.883e-06,-97.5636,60.152
2.755e-06,-77.4952,56.4186
2.638e-06,-59.2704,56.448
2.455e-06,-44.156,60.2922
2.384e-06,-36.27,63.64
2.254e-06,-30.0032,65.4024
2.175e-06,-23.8525,66.9708
2.066e-06,-19.2456,69.255
1.968e-06,-16.3744,71.556
1.907e-06,-13.8852,73.5264
1.823e-06,-13.2573,76.1836
1.771e-06,-14.0448,77.9986
1.698e-06,-16.1536,78.813
1.653e-06,-18.2555,78.2028
1.61e-06,-19.968,76.5952
1.55e-06,-21.3655,74.7648
1.512e-06,-22.4112,72.4834
1.459e-06,-23.2179,70.498
1.409e-06,-24.1944,68.249
1.378e-06,-24.9952,65.9214
1.305e-06,-25.5829,60.93
1.24e-06,-25.7619,56.27
1.181e-06,-25.2327,51.9064
1.127e-06,-24.038,48.1728
1.078e-06,-23.2764,44.992
1.033e-06,-22.4439,42.032
9.537e-07,-20.648,36.9138
8.856e-07,-18.6924,32.984
8.265e-07,-17.1785,29.6088
7.749e-07,-15.808,26.7168
7.293e-07,-14.52,24.3538
6.888e-07,-13.3248,22.2386
6.525e-07,-12.4832,20.2776
6.199e-07,-11.2749,18.722
5.904e-07,-10.3935,17.4832
5.636e-07,-9.504,16.3618
5.39e-07,-9.0589,15.414
5.166e-07,-8.4107,14.3724
4.959e-07,-7.8548,13.4064
4.769e-07,-7.2419,12.606
4.592e-07,-6.7431,11.968
4.428e-07,-6.2611,11.346
4.275e-07,-5.856,10.7758
4.133e-07,-5.4639,10.22
3.999e-07,-5.1072,9.7696
3.874e-07,-4.7952,9.2736
3.757e-07,-4.5136,8.877
3.647e-07,-4.24,8.4888
3.542e-07,-3.9425,8.16
3.444e-07,-3.654,7.8368
3.351e-07,-3.4228,7.5504
3.263e-07,-3.276,7.2522
3.179e-07,-3.1023,7.0064
3.1e-07,-2.8424,6.705
2.952e-07,-2.4771,6.206
2.818e-07,-2.1167,5.8344
2.695e-07,-1.8704,5.421
2.583e-07,-1.5181,5.106
2.48e-07,-1.248,4.7872
2.384e-07,-0.9393,4.5424
2.296e-07,-0.7425,4.3792
2.214e-07,-0.522,4.1888
2.138e-07,-0.3113,3.9984
2.101e-07,-0.168,3.9182
2.066e-07,-0.0556,3.864
2.05e-07,-0.5439,3.332
2.033e-07,0.0275,3.7812
2e-07,-0.258,3.3232
1.95e-07,0.0259,3.354
1.9e-07,0.262,3.4272
1.85e-07,0.3668,3.4224
1.8e-07,0.5035,3.4932
1.75e-07,0.6187,3.5916
1.7e-07,0.7317,3.6356
1.65e-07,0.7263,3.5816
1.6e-07,0.6432,3.5624
1.55e-07,0.786,3.3872
1.5e-07,0.8384,3.381
1.48e-07,0.8384,3.381
1.46e-07,0.8384,3.381
1.44e-07,0.8091,3.358
1.42e-07,0.8091,3.358
1.4e-07,0.78,3.335
1.38e-07,0.7453,3.2604
1.36e-07,0.7453,3.2604
1.34e-07,0.7224,3.289
1.32e-07,0.7224,3.289
1.3e-07,0.6993,3.3176
1.28e-07,0.6475,3.3228
1.26e-07,0.5911,3.276
1.24e-07,0.4845,3.2332
1.22e-07,0.4301,3.186
1.2e-07,0.3735,3.0888
1.18e-07,0.3675,2.99
1.16e-07,0.3615,2.8928
1.14e-07,0.3808,2.8194
1.12e-07,0.3744,2.725
1.1e-07,0.3927,2.6536
1.08e-07,0.4351,2.604
1.06e-07,0.4313,2.5584
1.04e-07,0.448,2.4888
1.02e-07,0.4683,2.4644
1e-07,0.453739,2.33478
9.8e-08,0.453051,2.23938
9.6e-08,0.528736,2.24196
9.4e-08,0.5751,2.232
9.2e-08,0.547839,2.16884
9e-08,0.513856,2.11584
8.8e-08,0.484191,2.05884
8.6e-08,0.446199,2.01376
8.4e-08,0.416119,1.9602
8.2e-08,0.417216,1.91404
8e-08,0.416444,1.87056
7.8e-08,0.4224,1.819
7.6e-08,0.426375,1.7702
7.4e-08,0.435011,1.7157
7.2e-08,0.427119,1.68272
7e-08,0.378624,1.70156
6.9e-08,0.339831,1.70748
6.8e-08,0.287364,1.72912
6.7e-08,0.230888,1.72583
6.6e-08,0.169169,1.7238
6.5e-08,0.105849,1.7226
6.4e-08,0.040744,1.71471
6.3e-08,-0.01838,1.68907
6.2e-08,-0.078131,1.64982
6.1e-08,-0.134925,1.61539
6e-08,-0.182619,1.56646
5.9e-08,-0.214881,1.51844
5.8e-08,-0.226512,1.46362
5.7e-08,-0.236856,1.38103
5.6e-08,-0.233233,1.31986
5.5e-08,-0.220248,1.26409
5.4e-08,-0.195625,1.2168
5.3e-08,-0.173907,1.17788
5.2e-08,-0.129688,1.13333
5.1e-08,-0.084075,1.08619
5e-08,-0.012843,1.01812
4.9e-08,0.045903,0.966896
4.8e-08,0.07946,0.936768
4.7e-08,0.10832,0.913458
4.6e-08,0.130077,0.894436
4.5e-08,0.155259,0.87362
4.4e-08,0.186043,0.836076
4.3e-08,0.087808,0.939144
4.2e-08,0.174352,0.812514
4.1e-08,0.15104,0.812238
4e-08,0.168368,0.757074
3.9e-08,0.203621,0.6777
3.8e-08,0.24508,0.596298
3.7e-08,0.284532,0.555376
3.6e-08,0.340775,0.527568
3.5e-08,0.398784,0.5054
3.4e-08,0.44688,0.477848
3.3e-08,0.492435,0.452628
3.2e-08,0.532857,0.423776
3.1e-08,0.571615,0.396408
3e-08,0.604571,0.36774
2.9e-08,0.638176,0.34692
2.8e-08,0.664608,0.325144
2.7e-08,0.6901,0.306
2.6e-08,0.715488,0.286184
2.5e-08,0.735735,0.273808
2.4e-08,0.729072,0.382354
2.3e-08,0.700396,0.34056
2.2e-08,0.722761,0.31284
2.1e-08,0.742885,0.284148
2e-08,0.756899,0.25578
1.9e-08,0.770128,0.228846
1.8e-08,0.782668,0.203376
1.7e-08,0.787648,0.176814
1.6e-08,0.788268,0.153424
1.5e-08,0.7776,0.13275
1.24e-08,0.842896,0.0749904
1.215e-08,0.850877,0.0696093
1.192e-08,0.857919,0.064883
1.159e-08,0.868011,0.0585422
1.127e-08,0.876958,0.0537781
1.107e-08,0.882678,0.0509426
1.078e-08,0.890889,0.04721
1.051e-08,0.898346,0.0443711
1.025e-08,0.905448,0.0414985
9.998e-09,0.912174,0.0393584
9.762e-09,0.918135,0.0381443
9.537e-09,0.923537,0.0369101
9.322e-09,0.928372,0.0358496
9.116e-09,0.933022,0.0349728
8.856e-09,0.938641,0.0346902
8.67e-09,0.942139,0.0343663
8.434e-09,0.946423,0.034055
8.265e-09,0.949347,0.0339126
8.051e-09,0.952671,0.0335813
7.847e-09,0.9558,0.0334408
7.653e-09,0.958739,0.0332962
7.469e-09,0.961091,0.033337
7.293e-09,0.96325,0.0333744
7.125e-09,0.965214,0.0334084
6.965e-09,0.966787,0.0334356
6.812e-09,0.968164,0.0334594
6.63e-09,0.969939,0.033293
6.491e-09,0.970925,0.0333099
6.325e-09,0.971713,0.0333234
6.168e-09,0.972505,0.0331397
6.018e-09,0.973111,0.0323605
5.876e-09,0.97391,0.0317814
5.74e-09,0.974709,0.0312018
5.61e-09,0.975314,0.0304212
5.462e-09,0.976114,0.0298406
5.344e-09,0.976913,0.0292596
5.209e-09,0.977515,0.0286752
5.081e-09,0.97812,0.0278926
4.959e-09,0.978524,0.0273047
4.843e-09,0.979126,0.0267192
4.732e-09,0.979532,0.0259328
4.609e-09,0.980137,0.0251485
4.508e-09,0.98062,0.0245604
4.396e-09,0.981144,0.0237744
4.29e-09,0.981647,0.0231859
4.188e-09,0.98211,0.0225966
4.092e-09,0.982552,0.0220069
3.986e-09,0.983057,0.0212192
3.899e-09,0.983438,0.0208265
3.803e-09,0.983821,0.0202354
3.712e-09,0.984204,0.0196043
3.625e-09,0.984527,0.0190915
3.532e-09,0.98489,0.0185193
3.453e-09,0.985172,0.0180455
3.369e-09,0.985435,0.0175515
3.289e-09,0.985657,0.017057
3.212e-09,0.985781,0.0166013
3.131e-09,0.985845,0.0160457
3.054e-09,0.98599,0.0152922
2.987e-09,0.986193,0.0146383
2.91e-09,0.986477,0.0139054
2.844e-09,0.986759,0.0133113
2.774e-09,0.987061,0.0126774
2.707e-09,0.987363,0.0120633
2.643e-09,0.987685,0.0114888
2.584e-09,0.988006,0.0109539
2.52e-09,0.988386,0.0103992
2.46e-09,0.988747,0.00990393
2.403e-09,0.989167,0.00942862
2.344e-09,0.989646,0.00903297
2.287e-09,0.989965,0.00887522
2.234e-09,0.990165,0.008697
2.179e-09,0.990266,0.00829938
