Repository: j-mun/emm

# emm | A Python electromagnetic material manager

This package helps managing tabulated electromagnetic material properties (refractive index or permittivity).

# Features

- A material database with some common materials are provided (`_emm_dat` directory)

- Read raw material properties from the material database (`emm.read()`)

- Load interpolated material properties (`emm.load()`)

- Control over frequency units (`m, um, nm, Hz, GHz, THz, eV, ...`)

- Control over material parameter (`n` or `eps`)

- Check available materials and models from the database (`emm.avail()`)

- Use custom material database (`dat=/path/to/database`)

# Usages

For basic usages, see `basics.ipynb` notebook.

To use custom database, see `custom_data.ipynb` notebook.

To use physics constants, see `const.ipynb` notebook.

# TODO

- Drude model

- Lorentz-Drude model

-

File: src/dat/TiO2/Siefke.txt
Titanium Dioxide (TiO2), Siefke
Siefke
m
eps
0.000125123,33.6256,8.1927
0.000124405,33.6126,8.23881
0.00012369,33.5994,8.28516
0.000122981,33.5861,8.33176
0.000122275,33.5726,8.3786
0.000121573,33.559,8.42568
0.000120875,33.5452,8.47301
0.000120181,33.5313,8.52058
0.000119491,33.5172,8.56841
0.000118805,33.503,8.61648
0.000118124,33.4885,8.6648
0.000117445,33.474,8.71337
0.000116771,33.4592,8.76219
0.000116101,33.4443,8.81127
0.000115435,33.4292,8.86059
0.000114772,33.414,8.91017
0.000114113,33.3986,8.96001
0.000113458,33.383,9.0101
0.000112807,33.3672,9.06044
0.00011216,33.3513,9.11105
0.000111516,33.3352,9.16191
0.000110876,33.3189,9.21302
0.000110239,33.3024,9.2644
0.000109607,33.2857,9.31604
0.000108977,33.2689,9.36793
0.000108352,33.2518,9.42009
0.00010773,33.2346,9.47251
0.000107112,33.2172,9.5252
0.000106497,33.1996,9.57814
0.000105885,33.1818,9.63135
0.000105278,33.1638,9.68483
0.000104673,33.1456,9.73856
0.000104073,33.1272,9.79257
0.000103475,33.1086,9.84684
0.000102881,33.0898,9.90138
0.000102291,33.0708,9.95619
0.000101704,33.0516,10.0113
0.00010112,33.0322,10.0666
0.000100539,33.0126,10.1222
9.99623e-05,32.9927,10.1781
9.93885e-05,32.9727,10.2343
9.88181e-05,32.9524,10.2907
9.82509e-05,32.9319,10.3474
9.76869e-05,32.9112,10.4043
9.71262e-05,32.8903,10.4616
9.65687e-05,32.8692,10.5191
9.60144e-05,32.8478,10.5769
9.54633e-05,32.8262,10.6349
9.49153e-05,32.8044,10.6933
9.43705e-05,32.7823,10.7519
9.38288e-05,32.76,10.8108
9.32903e-05,32.7375,10.8699
9.27548e-05,32.7148,10.9293
9.22224e-05,32.6918,10.9891
9.1693e-05,32.6685,11.049
9.11667e-05,32.6451,11.1093
9.06434e-05,32.6214,11.1698
9.01231e-05,32.5974,11.2306
8.96058e-05,32.5732,11.2917
8.90915e-05,32.5488,11.3531
8.85801e-05,32.5241,11.4147
8.80717e-05,32.4992,11.4767
8.75662e-05,32.474,11.5389
8.70635e-05,32.4486,11.6013
8.65638e-05,32.4229,11.6641
8.60669e-05,32.397,11.7271
8.55729e-05,32.3708,11.7904
8.50817e-05,32.3444,11.854
8.45934e-05,32.3177,11.9179
8.41078e-05,32.2908,11.982
8.3625e-05,32.2636,12.0464
8.3145e-05,32.2362,12.1111
8.26678e-05,32.2085,12.1761
8.21933e-05,32.1805,12.2414
8.17215e-05,32.1523,12.3069
8.12524e-05,32.1238,12.3727
8.0786e-05,32.0951,12.4388
8.03223e-05,32.0661,12.5052
7.98613e-05,32.0369,12.5719
7.94029e-05,32.0074,12.6388
7.89471e-05,31.9777,12.706
7.8494e-05,31.9477,12.7735
7.80434e-05,31.9174,12.8413
7.75955e-05,31.8869,12.9094
7.71501e-05,31.8562,12.9777
7.67072e-05,31.8252,13.0463
7.62669e-05,31.794,13.1152
7.58292e-05,31.7625,13.1844
7.53939e-05,31.7307,13.2539
7.49612e-05,31.6988,13.3237
7.45309e-05,31.6666,13.3937
7.41031e-05,31.6341,13.4641
7.36777e-05,31.6015,13.5347
7.32548e-05,31.5686,13.6056
7.28344e-05,31.5355,13.6769
7.24163e-05,31.5021,13.7484
7.20006e-05,31.4686,13.8202
7.15874e-05,31.4348,13.8923
7.11765e-05,31.4008,13.9647
7.07679e-05,31.3667,14.0375
7.03617e-05,31.3323,14.1105
6.99578e-05,31.2977,14.1838
6.95563e-05,31.263,14.2575
6.9157e-05,31.2281,14.3315
6.87601e-05,31.193,14.4058
6.83654e-05,31.1578,14.4805
6.7973e-05,31.1224,14.5555
6.75828e-05,31.0868,14.6308
6.71949e-05,31.0512,14.7065
6.68092e-05,31.0153,14.7825
6.64257e-05,30.9794,14.8589
6.60444e-05,30.9434,14.9357
6.56654e-05,30.9073,15.0129
6.52884e-05,30.871,15.0905
6.49137e-05,30.8347,15.1685
6.45411e-05,30.7984,15.2469
6.41706e-05,30.762,15.3257
6.38023e-05,30.7255,15.405
6.34361e-05,30.689,15.4848
6.3072e-05,30.6525,15.565
6.27099e-05,30.616,15.6458
6.235e-05,30.5796,15.727
6.19921e-05,30.5431,15.8088
6.16363e-05,30.5067,15.8912
6.12825e-05,30.4703,15.9741
6.09307e-05,30.434,16.0577
6.0581e-05,30.3978,16.1419
6.02333e-05,30.3617,16.2268
5.98875e-05,30.3257,16.3124
5.95438e-05,30.2898,16.3987
5.9202e-05,30.254,16.4858
5.88622e-05,30.2184,16.5738
5.85243e-05,30.183,16.6625
5.81884e-05,30.1478,16.7522
5.78544e-05,30.1127,16.8428
5.75223e-05,30.0779,16.9344
5.71921e-05,30.0432,17.0271
5.68639e-05,30.0088,17.1208
5.65375e-05,29.9746,17.2157
5.62129e-05,29.9406,17.3118
5.58903e-05,29.9069,17.4092
5.55695e-05,29.8734,17.508
5.52505e-05,29.8402,17.6081
5.49334e-05,29.8072,17.7098
5.46181e-05,29.7744,17.813
5.43046e-05,29.7419,17.9179
5.39929e-05,29.7096,18.0246
5.36829e-05,29.6774,18.133
5.33748e-05,29.6454,18.2434
5.30684e-05,29.6136,18.3559
5.27638e-05,29.5819,18.4704
5.2461e-05,29.5503,18.5871
5.21598e-05,29.5188,18.7062
5.18605e-05,29.4872,18.8278
5.15628e-05,29.4556,18.9519
5.12668e-05,29.4239,19.0786
5.09725e-05,29.392,19.2082
5.068e-05,29.3598,19.3407
5.03891e-05,29.3273,19.4762
5.00998e-05,29.2943,19.6149
4.98123e-05,29.2608,19.7569
4.95264e-05,29.2266,19.9024
4.92421e-05,29.1917,20.0513
4.89594e-05,29.1558,20.204
4.86784e-05,29.1188,20.3605
4.8399e-05,29.0807,20.5209
4.81212e-05,29.041,20.6854
4.7845e-05,28.9998,20.8541
4.75703e-05,28.9568,21.0271
4.72973e-05,28.9118,21.2045
4.70258e-05,28.8645,21.3865
4.67559e-05,28.8147,21.5731
4.64875e-05,28.7622,21.7644
4.62207e-05,28.7066,21.9605
4.59554e-05,28.6476,22.1614
4.56916e-05,28.5851,22.3673
4.54293e-05,28.5186,22.5782
4.51686e-05,28.4478,22.7941
4.49093e-05,28.3723,23.015
4.46515e-05,28.2919,23.2409
4.43952e-05,28.206,23.4717
4.41404e-05,28.1144,23.7075
4.3887e-05,28.0166,23.9481
4.36351e-05,27.9122,24.1935
4.33847e-05,27.8008,24.4435
4.31356e-05,27.6819,24.698
4.28881e-05,27.5552,24.9567
4.26419e-05,27.4202,25.2195
4.23971e-05,27.2764,25.4861
4.21538e-05,27.1234,25.7563
4.19118e-05,26.9608,26.0296
4.16712e-05,26.7882,26.3057
4.1432e-05,26.605,26.5843
4.11942e-05,26.411,26.8649
4.09578e-05,26.2058,27.147
4.07227e-05,25.9889,27.4302
4.04889e-05,25.76,27.7137
4.02565e-05,25.5187,27.9972
4.00255e-05,25.2649,28.2798
3.97957e-05,24.9982,28.5611
3.95673e-05,24.7183,28.8402
3.93402e-05,24.4253,29.1164
3.91144e-05,24.1187,29.389
3.88899e-05,23.7987,29.6571
3.86666e-05,23.4651,29.92
3.84447e-05,23.1181,30.1767
3.8224e-05,22.7575,30.4265
3.80046e-05,22.3837,30.6685
3.77865e-05,21.9968,30.9018
3.75696e-05,21.597,31.1254
3.73539e-05,21.1848,31.3386
3.71395e-05,20.7606,31.5404
3.69263e-05,20.3247,31.73
3.67144e-05,19.8779,31.9066
3.65037e-05,19.4207,32.0692
3.62941e-05,18.9538,32.2172
3.60858e-05,18.478,32.3499
3.58787e-05,17.9941,32.4664
3.56727e-05,17.503,32.5663
3.5468e-05,17.0058,32.6488
3.52644e-05,16.5034,32.7136
3.5062e-05,15.9968,32.7602
3.48607e-05,15.4873,32.7882
3.46606e-05,14.9759,32.7973
3.44617e-05,14.4639,32.7874
3.42639e-05,13.9524,32.7584
3.40672e-05,13.4426,32.7104
3.38716e-05,12.9359,32.6433
3.36772e-05,12.4333,32.5575
3.34839e-05,11.9362,32.4532
3.32917e-05,11.4458,32.3308
3.31006e-05,10.9631,32.1909
3.29106e-05,10.4893,32.0341
3.27217e-05,10.0254,31.861
3.25339e-05,9.57257,31.6725
3.23472e-05,9.13163,31.4694
3.21615e-05,8.70347,31.2527
3.19769e-05,8.28886,31.0234
3.17934e-05,7.8885,30.7826
3.16109e-05,7.50296,30.5314
3.14294e-05,7.13276,30.2709
3.1249e-05,6.77825,30.0025
3.10696e-05,6.43973,29.7273
3.08913e-05,6.11734,29.4465
3.0714e-05,5.81116,29.1615
3.05377e-05,5.52111,28.8734
3.03624e-05,5.24704,28.5835
3.01881e-05,4.98868,28.2929
3.00149e-05,4.74566,28.0027
2.98426e-05,4.51751,27.7141
2.96713e-05,4.30368,27.4281
2.9501e-05,4.10354,27.1456
2.93316e-05,3.91638,26.8675
2.91633e-05,3.74143,26.5946
2.89959e-05,3.57787,26.3276
2.88294e-05,3.42483,26.0671
2.8664e-05,3.28141,25.8137
2.84994e-05,3.14667,25.5678
2.83359e-05,3.01968,25.3296
2.81732e-05,2.89949,25.0995
2.80115e-05,2.78516,24.8777
2.78507e-05,2.67576,24.664
2.76909e-05,2.57039,24.4586
2.75319e-05,2.46818,24.2613
2.73739e-05,2.3683,24.0719
2.72168e-05,2.26995,23.8902
2.70605e-05,2.17241,23.7159
2.69052e-05,2.07497,23.5486
2.67508e-05,1.97704,23.3878
2.65972e-05,1.87802,23.2331
2.64446e-05,1.77743,23.084
2.62928e-05,1.67483,22.9401
2.61419e-05,1.56983,22.8007
2.59918e-05,1.46213,22.6653
2.58426e-05,1.35146,22.5334
2.56943e-05,1.23764,22.4043
2.55468e-05,1.12052,22.2777
2.54002e-05,1.00001,22.1528
2.52544e-05,0.876086,22.0293
2.51094e-05,0.748735,21.9066
2.49653e-05,0.618013,21.7842
2.4822e-05,0.483996,21.6616
2.46795e-05,0.346806,21.5385
2.45378e-05,0.206586,21.4144
2.4397e-05,0.0635025,21.289
2.4257e-05,-0.0822522,21.1619
2.41177e-05,-0.230474,21.0328
2.39793e-05,-0.380933,20.9014
2.38417e-05,-0.533401,20.7674
2.37048e-05,-0.687634,20.6307
2.35687e-05,-0.843382,20.4909
2.34335e-05,-1.00039,20.3479
2.32989e-05,-1.1584,20.2016
2.31652e-05,-1.31715,20.0518
2.30322e-05,-1.47639,19.8983
2.29e-05,-1.63586,19.7411
2.27686e-05,-1.7953,19.58
2.26379e-05,-1.95445,19.4151
2.2508e-05,-2.11306,19.2462
2.23788e-05,-2.27088,19.0733
2.22503e-05,-2.42766,18.8964
2.21226e-05,-2.58315,18.7154
2.19956e-05,-2.73712,18.5303
2.18694e-05,-2.88931,18.3412
2.17438e-05,-3.03948,18.1481
2.1619e-05,-3.18741,17.951
2.14949e-05,-3.33283,17.7499
2.13716e-05,-3.47553,17.5449
2.12489e-05,-3.61525,17.336
2.11269e-05,-3.75178,17.1233
2.10057e-05,-3.88486,16.9069
2.08851e-05,-4.01426,16.687
2.07652e-05,-4.13976,16.4635
2.0646e-05,-4.26111,16.2367
2.05275e-05,-4.37809,16.0067
2.04097e-05,-4.49047,15.7736
2.02925e-05,-4.59803,15.5377
2.01761e-05,-4.70055,15.2991
2.00602e-05,-4.79783,15.0581
1.99451e-05,-4.88967,14.8148
1.98306e-05,-4.97587,14.5697
1.97168e-05,-5.05629,14.3229
1.96036e-05,-5.13077,14.0748
1.94911e-05,-5.19918,13.8258
1.93792e-05,-5.26143,13.5761
1.9268e-05,-5.31747,13.3262
1.91574e-05,-5.36727,13.0764
1.90474e-05,-5.41086,12.8273
1.89381e-05,-5.4483,12.5791
1.88294e-05,-5.47971,12.3324
1.87213e-05,-5.50529,12.0875
1.86139e-05,-5.52526,11.8448
1.8507e-05,-5.53994,11.6048
1.84008e-05,-5.54966,11.3678
1.82952e-05,-5.55487,11.134
1.81902e-05,-5.55602,10.9037
1.80857e-05,-5.55363,10.6771
1.79819e-05,-5.54825,10.4543
1.78787e-05,-5.54046,10.2351
1.77761e-05,-5.53083,10.0196
1.76741e-05,-5.51992,9.8075
1.75726e-05,-5.50828,9.59845
1.74717e-05,-5.49638,9.39202
1.73715e-05,-5.48461,9.18766
1.72717e-05,-5.47327,8.98474
1.71726e-05,-5.46255,8.78254
1.7074e-05,-5.45246,8.5803
1.6976e-05,-5.44289,8.37724
1.68786e-05,-5.43355,8.17255
1.67817e-05,-5.42397,7.96548
1.66854e-05,-5.41354,7.75536
1.65896e-05,-5.40146,7.54159
1.64944e-05,-5.38681,7.32374
1.63997e-05,-5.36854,7.10154
1.63056e-05,-5.34554,6.87491
1.6212e-05,-5.31663,6.64398
1.61189e-05,-5.28064,6.4091
1.60264e-05,-5.23642,6.17086
1.59344e-05,-5.18292,5.93005
1.5843e-05,-5.11922,5.68768
1.5752e-05,-5.04452,5.44492
1.56616e-05,-4.95825,5.20309
1.55717e-05,-4.86005,4.96364
1.54823e-05,-4.74978,4.72806
1.53935e-05,-4.62754,4.49788
1.53051e-05,-4.49367,4.27461
1.52173e-05,-4.34877,4.05971
1.51299e-05,-4.1936,3.85455
1.50431e-05,-4.02916,3.66037
1.49567e-05,-3.85659,3.47827
1.48709e-05,-3.67719,3.30918
1.47855e-05,-3.49237,3.15385
1.47006e-05,-3.30363,3.01284
1.46163e-05,-3.11254,2.88651
1.45324e-05,-2.9207,2.77503
1.4449e-05,-2.72973,2.67834
1.4366e-05,-2.54125,2.5962
1.42836e-05,-2.35686,2.52815
1.42016e-05,-2.17808,2.47349
1.41201e-05,-2.00638,2.43134
1.4039e-05,-1.84309,2.40061
1.39584e-05,-1.68938,2.37998
1.38783e-05,-1.54625,2.36796
1.37986e-05,-1.41445,2.36292
1.37194e-05,-1.29446,2.36308
1.36407e-05,-1.18647,2.3666
1.35624e-05,-1.09034,2.37163
1.34845e-05,-1.0056,2.37638
1.34071e-05,-0.931457,2.37916
1.33302e-05,-0.866813,2.37851
1.32537e-05,-0.810331,2.37321
1.31776e-05,-0.760485,2.36237
1.3102e-05,-0.715636,2.34544
1.30268e-05,-0.674129,2.32225
1.2952e-05,-0.634372,2.29301
1.28776e-05,-0.594927,2.25822
1.28037e-05,-0.554585,2.21871
1.27302e-05,-0.512418,2.17548
1.26572e-05,-0.467816,2.12965
1.25845e-05,-0.420496,2.08242
1.25123e-05,-0.370488,2.03489
1.24405e-05,-0.318095,1.98806
1.2369e-05,-0.263847,1.94276
1.22981e-05,-0.208424,1.89956
1.22275e-05,-0.152593,1.85882
1.21573e-05,-0.0971328,1.82064
1.20875e-05,-0.0427775,1.78492
1.20181e-05,0.00984019,1.75133
1.19491e-05,0.0602218,1.71946
1.18805e-05,0.108026,1.68874
1.18124e-05,0.153074,1.65859
1.17445e-05,0.195343,1.62844
1.16771e-05,0.234954,1.59771
1.16101e-05,0.272143,1.56591
1.15435e-05,0.30724,1.53263
1.14772e-05,0.340639,1.49756
1.14113e-05,0.372774,1.46045
1.13458e-05,0.404097,1.42119
1.12807e-05,0.435056,1.37973
1.1216e-05,0.466084,1.33609
1.11516e-05,0.497582,1.29038
1.10876e-05,0.529919,1.24275
1.10239e-05,0.563419,1.19341
1.09607e-05,0.598363,1.1426
1.08977e-05,0.634986,1.09058
1.08352e-05,0.673476,1.03763
1.0773e-05,0.713975,0.984062
1.07112e-05,0.756584,0.930171
1.06497e-05,0.801358,0.876263
1.05885e-05,0.848312,0.822638
1.05278e-05,0.897428,0.769588
1.04673e-05,0.948647,0.717388
1.04073e-05,1.00188,0.666301
1.03475e-05,1.05702,0.616566
1.02881e-05,1.11391,0.568403
1.02291e-05,1.1724,0.522005
1.01704e-05,1.23232,0.477542
1.0112e-05,1.29345,0.435153
1.00539e-05,1.35561,0.394953
9.99623e-06,1.41858,0.357027
9.93885e-06,1.48216,0.321436
9.88181e-06,1.54613,0.28821
9.82509e-06,1.6103,0.257359
9.76869e-06,1.67445,0.228867
9.71262e-06,1.73842,0.202698
9.65687e-06,1.80201,0.178795
9.60144e-06,1.86506,0.157087
9.54633e-06,1.92744,0.137487
9.49153e-06,1.989,0.119896
9.43705e-06,2.04964,0.104208
9.38288e-06,2.10924,0.0903086
9.32903e-06,2.16774,0.0780795
9.27548e-06,2.22506,0.0674004
9.22224e-06,2.28116,0.0581511
9.1693e-06,2.33599,0.0502129
9.11667e-06,2.38953,0.0434707
9.06434e-06,2.44178,0.0378139
9.01231e-06,2.49272,0.0331378
8.96058e-06,2.54238,0.0293442
8.90915e-06,2.59076,0.0263421
8.85801e-06,2.63789,0.0240484
8.80717e-06,2.68379,0.0223874
8.75662e-06,2.72851,0.0212914
8.70635e-06,2.77206,0.0207004
8.65638e-06,2.8145,0.0205617
8.60669e-06,2.85585,0.0208293
8.55729e-06,2.89616,0.0214641
8.50817e-06,2.93545,0.0224326
8.45934e-06,2.97376,0.0237066
8.41078e-06,3.01113,0.0252627
8.3625e-06,3.04758,0.0270814
8.3145e-06,3.08314,0.0291466
8.26678e-06,3.11784,0.031445
8.21933e-06,3.1517,0.0339653
8.17215e-06,3.18473,0.0366979
8.12524e-06,3.21694,0.0396342
8.0786e-06,3.24836,0.0427659
8.03223e-06,3.279,0.046085
7.98613e-06,3.30885,0.0495828
7.94029e-06,3.33792,0.05325
7.89471e-06,3.36623,0.0570761
7.8494e-06,3.39376,0.0610492
7.80434e-06,3.42052,0.0651557
7.75955e-06,3.44651,0.0693799
7.71501e-06,3.47173,0.0737044
7.67072e-06,3.49618,0.0781093
7.62669e-06,3.51984,0.0825726
7.58292e-06,3.54274,0.0870701
7.53939e-06,3.56486,0.0915754
7.49612e-06,3.58621,0.09606
7.45309e-06,3.60679,0.100493
7.41031e-06,3.6266,0.104843
7.36777e-06,3.64567,0.109077
7.32548e-06,3.66399,0.113158
7.28344e-06,3.68159,0.117053
7.24163e-06,3.69847,0.120724
7.20006e-06,3.71468,0.124137
7.15874e-06,3.73022,0.127257
7.11765e-06,3.74514,0.130049
7.07679e-06,3.75946,0.132482
7.03617e-06,3.77321,0.134526
6.99578e-06,3.78646,0.136153
6.95563e-06,3.79922,0.13734
6.9157e-06,3.81157,0.138067
6.87601e-06,3.82353,0.138318
6.83654e-06,3.83517,0.138083
6.7973e-06,3.84653,0.137355
6.75828e-06,3.85767,0.136134
6.71949e-06,3.86865,0.134424
6.68092e-06,3.87951,0.132236
6.64257e-06,3.89031,0.129586
6.60444e-06,3.9011,0.126495
6.56654e-06,3.91192,0.122988
6.52884e-06,3.92282,0.119097
6.49137e-06,3.93383,0.114857
6.45411e-06,3.945,0.110307
6.41706e-06,3.95635,0.105488
6.38023e-06,3.96791,0.100446
6.34361e-06,3.97969,0.0952267
6.3072e-06,3.99171,0.0898769
6.27099e-06,4.00397,0.0844441
6.235e-06,4.01648,0.078975
6.19921e-06,4.02924,0.0735152
6.16363e-06,4.04223,0.068108
6.12825e-06,4.05544,0.0627941
6.09307e-06,4.06885,0.0576109
6.0581e-06,4.08244,0.0525922
6.02333e-06,4.09619,0.0477676
5.98875e-06,4.11006,0.0431624
5.95438e-06,4.12403,0.0387973
5.9202e-06,4.13806,0.0346884
5.88622e-06,4.15213,0.0308473
5.85243e-06,4.16621,0.0272812
5.81884e-06,4.18026,0.023993
5.78544e-06,4.19425,0.0209818
5.75223e-06,4.20816,0.018243
5.71921e-06,4.22196,0.0157691
5.68639e-06,4.23563,0.0135499
5.65375e-06,4.24914,0.0115729
5.62129e-06,4.26249,0.00982395
5.58903e-06,4.27565,0.00828749
5.55695e-06,4.28862,0.00694723
5.52505e-06,4.30138,0.00578642
5.49334e-06,4.31392,0.00478821
5.46181e-06,4.32625,0.00393604
5.43046e-06,4.33835,0.00321383
5.39929e-06,4.35023,0.00260627
5.36829e-06,4.36189,0.00209896
5.33748e-06,4.37333,0.00167853
5.30684e-06,4.38455,0.00133274
5.27638e-06,4.39556,0.00105054
5.2461e-06,4.40637,0.000822004
5.21598e-06,4.41697,0.000638396
5.18605e-06,4.42738,0.000492043
5.15628e-06,4.4376,0.000376232
5.12668e-06,4.44763,0.000285551
5.09725e-06,4.45749,0.000214928
5.068e-06,4.46718,0.000160631
5.03891e-06,4.47671,0.000118909
5.00998e-06,4.48607,8.72631e-05
4.98123e-06,4.49529,6.36063e-05
4.95264e-06,4.50435,4.58427e-05
4.92421e-06,4.51327,3.29289e-05
4.89594e-06,4.52205,2.33491e-05
4.86784e-06,4.53069,1.64323e-05
4.8399e-06,4.53921,1.14623e-05
4.81212e-06,4.54759,7.89028e-06
4.7845e-06,4.55586,5.42149e-06
4.75703e-06,4.564,3.66598e-06
4.72973e-06,4.57202,2.46324e-06
4.70258e-06,4.57993,1.63502e-06
4.67559e-06,4.58773,1.07523e-06
4.64875e-06,4.59541,7.03131e-07
4.62207e-06,4.60299,4.50546e-07
4.59554e-06,4.61047,2.89013e-07
4.56916e-06,4.61784,1.82658e-07
4.54293e-06,4.62511,1.13982e-07
4.51686e-06,4.63229,7.05946e-08
4.49093e-06,4.63936,4.30784e-08
4.46515e-06,4.64635,2.6082e-08
4.43952e-06,4.65324,1.55745e-08
4.41404e-06,4.66003,9.19611e-09
4.3887e-06,4.66674,5.40066e-09
4.36351e-06,4.67336,3.10866e-09
4.33847e-06,4.6799,1.77391e-09
4.31356e-06,4.68635,1.00014e-09
4.28881e-06,4.69271,5.58897e-10
4.26419e-06,4.699,3.06515e-10
4.23971e-06,4.7052,1.66591e-10
4.21538e-06,4.71133,8.9427e-11
4.19118e-06,4.71737,4.73485e-11
4.16712e-06,4.72334,2.4689e-11
4.1432e-06,4.72924,1.27001e-11
4.11942e-06,4.73506,6.48454e-12
4.09578e-06,4.74081,3.24424e-12
4.07227e-06,4.74648,1.60348e-12
4.04889e-06,4.75209,7.80415e-13
4.02565e-06,4.75763,3.76039e-13
4.00255e-06,4.76309,1.78088e-13
3.97957e-06,4.7685,8.29802e-14
3.95673e-06,4.77383,3.82359e-14
3.93402e-06,4.7791,1.7314e-14
3.91144e-06,4.78431,7.74306e-15
3.88899e-06,4.78945,3.39652e-15
3.86666e-06,4.79453,1.46706e-15
3.84447e-06,4.79955,6.26565e-16
3.8224e-06,4.8045,2.61277e-16
3.80046e-06,4.8094,1.07459e-16
3.77865e-06,4.81424,4.35756e-17
3.75696e-06,4.81903,1.73423e-17
3.73539e-06,4.82375,6.80854e-18
3.71395e-06,4.82842,2.61487e-18
3.69263e-06,4.83304,9.89288e-19
3.67144e-06,4.8376,3.66429e-19
3.65037e-06,4.84211,1.33789e-19
3.62941e-06,4.84656,4.79925e-20
3.60858e-06,4.85096,1.6827e-20
3.58787e-06,4.85531,5.81718e-21
3.56727e-06,4.85961,1.96196e-21
3.5468e-06,4.86387,6.48393e-22
3.52644e-06,4.86807,2.1137e-22
3.5062e-06,4.87222,6.75437e-23
3.48607e-06,4.87633,2.10666e-23
3.46606e-06,4.88039,6.45075e-24
3.44617e-06,4.8844,1.93602e-24
3.42639e-06,4.88837,5.70429e-25
3.40672e-06,4.8923,1.63677e-25
3.38716e-06,4.89618,4.60248e-26
3.36772e-06,4.90001,1.26618e-26
3.34839e-06,4.90381,3.41026e-27
3.32917e-06,4.90756,8.99412e-28
3.31006e-06,4.91127,2.30922e-28
3.29106e-06,4.91494,5.80845e-29
3.27217e-06,4.91856,1.42825e-29
3.25339e-06,4.92215,3.42107e-30
3.23472e-06,4.9257,8.0342e-31
3.21615e-06,4.92921,1.83387e-31
3.19769e-06,4.93268,4.08658e-32
3.17934e-06,4.93612,8.88695e-33
3.16109e-06,4.93952,1.88468e-33
3.14294e-06,4.94288,3.89515e-34
3.1249e-06,4.94621,7.8285e-35
3.10696e-06,4.9495,1.53952e-35
3.08913e-06,4.95275,2.93763e-36
3.0714e-06,4.95597,5.47646e-37
3.05377e-06,4.95916,9.88751e-38
3.03624e-06,4.96231,1.73755e-38
3.01881e-06,4.96543,2.96813e-39
3.00149e-06,4.96852,4.94842e-40
2.98426e-06,4.97158,7.98234e-41
2.96713e-06,4.97461,1.24901e-41
2.9501e-06,4.9776,1.90086e-42
2.93316e-06,4.98056,2.8075e-43
2.91633e-06,4.9835,4.0272e-44
2.89959e-06,4.9864,5.58256e-45
2.88294e-06,4.98928,7.5498e-46
2.8664e-06,4.99213,9.83095e-47
2.84994e-06,4.99494,1.24263e-47
2.83359e-06,4.99774,1.52018e-48
2.81732e-06,5.0005,1.79789e-49
2.80115e-06,5.00324,2.05785e-50
2.78507e-06,5.00595,2.27767e-51
2.76909e-06,5.00863,2.43494e-52
2.75319e-06,5.01129,2.5117e-53
2.73739e-06,5.01392,2.50788e-54
2.72168e-06,5.01653,2.40998e-55
2.70605e-06,5.01911,2.24034e-56
2.69052e-06,5.02167,2.00337e-57
2.67508e-06,5.02421,1.72594e-58
2.65972e-06,5.02672,1.4349e-59
2.64446e-06,5.02921,1.14821e-60
2.62928e-06,5.03167,8.83797e-62
2.61419e-06,5.03412,6.55156e-63
2.59918e-06,5.03654,4.66799e-64
2.58426e-06,5.03894,3.18307e-65
2.56943e-06,5.04132,2.08812e-66
2.55468e-06,5.04368,1.31605e-67
2.54002e-06,5.04602,7.95202e-69
2.52544e-06,5.04833,4.62851e-70
2.51094e-06,5.05063,2.56199e-71
2.49653e-06,5.05291,1.36221e-72
2.4822e-06,5.05517,6.92498e-74
2.46795e-06,5.05741,3.3778e-75
2.45378e-06,5.05963,1.57455e-76
2.4397e-06,5.06184,7.01954e-78
2.4257e-06,5.06402,2.97945e-79
2.41177e-06,5.06619,1.20644e-80
2.39793e-06,5.06835,4.6827e-82
2.38417e-06,5.07048,1.72486e-83
2.37048e-06,5.0726,6.08106e-85
2.35687e-06,5.0747,2.02744e-86
2.34335e-06,5.07679,6.44407e-88
2.32989e-06,5.07886,1.95615e-89
2.31652e-06,5.08091,5.63522e-91
2.30322e-06,5.08295,1.5376e-92
2.29e-06,5.08498,3.99133e-94
2.27686e-06,5.08699,9.8337e-96
2.26379e-06,5.08898,2.28746e-97
2.2508e-06,5.09097,5.05415e-99
2.23788e-06,5.09293,1.05616e-100
2.22503e-06,5.09489,2.09015e-102
2.21226e-06,5.09683,3.90568e-104
2.19956e-06,5.09876,6.90961e-106
2.18694e-06,5.10068,1.1473e-107
2.17438e-06,5.10259,1.80259e-109
2.1619e-06,5.10448,2.6705e-111
2.14949e-06,5.10636,3.72403e-113
2.13716e-06,5.10823,4.8819e-115
2.12489e-06,5.11009,6.01306e-117
2.11269e-06,5.11194,7.00897e-119
2.10057e-06,5.11378,7.59819e-121
2.08851e-06,5.1156,7.78049e-123
2.07652e-06,5.11742,7.41992e-125
2.0646e-06,5.11923,6.65196e-127
2.05275e-06,5.12103,5.5669e-129
2.04097e-06,5.12281,4.38187e-131
2.02925e-06,5.12459,3.21001e-133
2.01761e-06,5.12636,2.19169e-135
2.00602e-06,5.12813,1.39948e-137
1.99451e-06,5.12988,8.28962e-140
1.98306e-06,5.13163,4.57592e-142
1.97168e-06,5.13336,2.36538e-144
1.96036e-06,5.1351,1.12851e-146
1.94911e-06,5.13682,5.03153e-149
1.93792e-06,5.13853,2.06282e-151
1.9268e-06,5.14024,7.88989e-154
1.91574e-06,5.14195,2.78006e-156
1.90474e-06,5.14364,9.07184e-159
1.89381e-06,5.14533,2.74015e-161
1.88294e-06,5.14702,7.62285e-164
1.87213e-06,5.1487,1.96048e-166
1.86139e-06,5.15037,4.62966e-169
1.8507e-06,5.15204,1.0078e-171
1.84008e-06,5.15371,2.02046e-174
1.82952e-06,5.15537,3.71461e-177
1.81902e-06,5.15702,6.2677e-180
1.80857e-06,5.15867,9.67561e-183
1.79819e-06,5.16032,1.37207e-185
1.78787e-06,5.16196,1.77216e-188
1.77761e-06,5.1636,2.09511e-191
1.76741e-06,5.16524,2.25453e-194
1.75726e-06,5.16687,2.21398e-197
1.74717e-06,5.1685,1.98243e-200
1.73715e-06,5.17013,1.60984e-203
1.72717e-06,5.17176,1.18711e-206
1.71726e-06,5.17338,7.96077e-210
1.7074e-06,5.175,4.82271e-213
1.6976e-06,5.17662,2.64836e-216
1.68786e-06,5.17824,1.31528e-219
1.67817e-06,5.17986,5.8719e-223
1.66854e-06,5.18148,2.37189e-226
1.65896e-06,5.1831,8.60571e-230
1.64944e-06,5.18471,2.80981e-233
1.63997e-06,5.18633,8.24401e-237
1.63056e-06,5.18795,2.16838e-240
1.6212e-06,5.18956,5.10286e-244
1.61189e-06,5.19118,1.07541e-247
1.60264e-06,5.1928,2.01899e-251
1.59344e-06,5.19442,3.38222e-255
1.5843e-06,5.19604,5.06045e-259
1.5752e-06,5.19766,6.70272e-263
1.56616e-06,5.19928,7.88947e-267
1.55717e-06,5.20091,8.25559e-271
1.54823e-06,5.20254,7.66385e-275
1.53935e-06,5.20417,6.25067e-279
1.53051e-06,5.2058,4.51761e-283
1.52173e-06,5.20744,2.8753e-287
1.51299e-06,5.20908,1.61133e-291
1.50431e-06,5.21072,7.89814e-296
1.49567e-06,5.21237,3.42002e-300
1.48709e-06,5.21402,1.29242e-304
1.47855e-06,5.21567,0
1.47006e-06,5.21733,0
1.46163e-06,5.21899,0
1.45324e-06,5.22066,0
1.4449e-06,5.22233,0
1.4366e-06,5.22401,0
1.42836e-06,5.2257,0
1.42016e-06,5.22739,0
1.41201e-06,5.22909,0
1.4039e-06,5.23079,0
1.39584e-06,5.2325,0
1.38783e-06,5.23421,0
1.37986e-06,5.23594,0
1.37194e-06,5.23767,0
1.36407e-06,5.23941,0
1.35624e-06,5.24116,0
1.34845e-06,5.24291,0
1.34071e-06,5.24468,0
1.33302e-06,5.24645,0
1.32537e-06,5.24823,0
1.31776e-06,5.25002,0
1.3102e-06,5.25182,0
1.30268e-06,5.25363,0
1.2952e-06,5.25545,0
1.28776e-06,5.25728,0
1.28037e-06,5.25913,0
1.27302e-06,5.26098,0
1.26572e-06,5.26285,0
1.25845e-06,5.26472,0
1.25123e-06,5.26661,0
1.24405e-06,5.26851,0
1.2369e-06,5.27042,0
1.22981e-06,5.27235,0
1.22275e-06,5.27429,0
1.21573e-06,5.27624,0
1.20875e-06,5.27821,0
1.20181e-06,5.28019,0
1.19491e-06,5.28218,0
1.18805e-06,5.28419,0
1.18124e-06,5.28622,0
1.17445e-06,5.28826,0
1.16771e-06,5.29032,0
1.16101e-06,5.29239,0
1.15435e-06,5.29448,0
1.14772e-06,5.29658,0
1.14113e-06,5.29871,0
1.13458e-06,5.30085,0
1.12807e-06,5.30301,0
1.1216e-06,5.30518,0
1.11516e-06,5.30738,0
1.10876e-06,5.30959,0
1.10239e-06,5.31183,0
1.09607e-06,5.31408,0
1.08977e-06,5.31636,0
1.08352e-06,5.31865,0
1.0773e-06,5.32097,0
1.07112e-06,5.3233,0
1.06497e-06,5.32566,0
1.05885e-06,5.32804,0
1.05278e-06,5.33045,0
1.04673e-06,5.33287,0
1.04073e-06,5.33532,0
1.03475e-06,5.3378,0
1.02881e-06,5.3403,0
1.02291e-06,5.34282,0
1.01704e-06,5.34537,0
1.0112e-06,5.34794,0
1.00539e-06,5.35055,0
9.99623e-07,5.35317,0
9.93885e-07,5.35583,0
9.88181e-07,5.35851,0
9.82509e-07,5.36122,0
9.76869e-07,5.36396,0
9.71262e-07,5.36673,0
9.65687e-07,5.36953,0
9.60144e-07,5.37236,0
9.54633e-07,5.37522,0
9.49153e-07,5.37811,0
9.43705e-07,5.38103,0
9.38288e-07,5.38399,0
9.32903e-07,5.38697,0
9.27548e-07,5.39,0
9.22224e-07,5.39305,0
9.1693e-07,5.39615,0
9.11667e-07,5.39927,0
9.06434e-07,5.40244,0
9.01231e-07,5.40564,0
8.96058e-07,5.40887,0
8.90915e-07,5.41215,0
8.85801e-07,5.41546,0
8.80717e-07,5.41882,0
8.75662e-07,5.42221,0
8.70635e-07,5.42565,0
8.65638e-07,5.42912,0
8.60669e-07,5.43264,0
8.55729e-07,5.43621,0
8.50817e-07,5.43981,0
8.45934e-07,5.44346,0
8.41078e-07,5.44716,0
8.3625e-07,5.4509,0
8.3145e-07,5.45469,0
8.26678e-07,5.45853,0
8.21933e-07,5.46241,0
8.17215e-07,5.46635,0
8.12524e-07,5.47034,0
8.0786e-07,5.47438,0
8.03223e-07,5.47847,0
7.98613e-07,5.48261,0
7.94029e-07,5.48681,0
7.89471e-07,5.49106,0
7.8494e-07,5.49537,0
7.80434e-07,5.49974,0
7.75955e-07,5.50416,0
7.71501e-07,5.50865,0
7.67072e-07,5.51319,0
7.62669e-07,5.5178,0
7.58292e-07,5.52247,0
7.53939e-07,5.5272,0
7.49612e-07,5.532,0
7.45309e-07,5.53687,0
7.41031e-07,5.5418,0
7.36777e-07,5.5468,0
7.32548e-07,5.55187,8.34109e-12
7.28344e-07,5.55701,7.63776e-11
7.24163e-07,5.56223,1.51883e-10
7.20006e-07,5.56752,2.35484e-10
7.15874e-07,5.57289,3.28609e-10
7.11765e-07,5.57833,4.32218e-10
7.07679e-07,5.58385,5.4822e-10
7.03617e-07,5.58945,6.76162e-10
6.99578e-07,5.59513,8.1843e-10
6.95563e-07,5.6009,9.79782e-10
6.9157e-07,5.60675,1.16025e-09
6.87601e-07,5.61269,1.35987e-09
6.83654e-07,5.61871,1.58816e-09
6.7973e-07,5.62483,1.84516e-09
6.75828e-07,5.63104,2.13094e-09
6.71949e-07,5.63734,2.45029e-09
6.68092e-07,5.64374,2.81753e-09
6.64257e-07,5.65023,3.228e-09
6.60444e-07,5.65683,3.69129e-09
6.56654e-07,5.66352,4.21703e-09
6.52884e-07,5.67032,4.81011e-09
6.49137e-07,5.67722,5.48019e-09
6.45411e-07,5.68424,6.24651e-09
6.41706e-07,5.69136,7.10926e-09
6.38023e-07,5.6986,8.11639e-09
6.34361e-07,5.70595,9.22043e-09
6.3072e-07,5.71342,1.04694e-08
6.27099e-07,5.721,1.19115e-08
6.235e-07,5.72871,1.35949e-08
6.19921e-07,5.73655,1.54724e-08
6.16363e-07,5.74451,1.75923e-08
6.12825e-07,5.75261,2.00511e-08
6.09307e-07,5.76084,2.28497e-08
6.0581e-07,5.7692,2.60848e-08
6.02333e-07,5.7777,2.97576e-08
5.98875e-07,5.78635,3.39654e-08
5.95438e-07,5.79515,3.88059e-08
5.9202e-07,5.80409,4.43769e-08
5.88622e-07,5.81319,5.06322e-08
5.85243e-07,5.82244,5.79113e-08
5.81884e-07,5.83185,6.66519e-08
5.78544e-07,5.84143,7.63742e-08
5.75223e-07,5.85117,8.75649e-08
5.71921e-07,5.86109,1.00228e-07
5.68639e-07,5.87118,1.15337e-07
5.65375e-07,5.88146,1.32899e-07
5.62129e-07,5.89192,1.52922e-07
5.58903e-07,5.90257,1.75897e-07
5.55695e-07,5.91341,2.02808e-07
5.52505e-07,5.92445,2.34153e-07
5.49334e-07,5.9357,2.70433e-07
5.46181e-07,5.94716,3.12151e-07
5.43046e-07,5.95883,3.61279e-07
5.39929e-07,5.97072,4.18328e-07
5.36829e-07,5.98284,4.84794e-07
5.33748e-07,5.9952,5.63157e-07
5.30684e-07,6.00779,6.51987e-07
5.27638e-07,6.02063,7.60646e-07
5.2461e-07,6.03372,8.84291e-07
5.21598e-07,6.04707,1.0279e-06
5.18605e-07,6.06069,1.19646e-06
5.15628e-07,6.07458,1.395e-06
5.12668e-07,6.08876,1.62858e-06
5.09725e-07,6.10323,1.90226e-06
5.068e-07,6.11799,2.22611e-06
5.03891e-07,6.13307,2.61023e-06
5.00998e-07,6.14846,3.05488e-06
4.98123e-07,6.16419,3.58513e-06
4.95264e-07,6.18025,4.2113e-06
4.92421e-07,6.19666,4.94874e-06
4.89594e-07,6.21342,5.83286e-06
4.86784e-07,6.23057,6.83934e-06
4.8399e-07,6.24809,8.09876e-06
4.81212e-07,6.26601,9.56223e-06
4.7845e-07,6.28435,1.12809e-05
4.75703e-07,6.30311,1.33564e-05
4.72973e-07,6.3223,1.57906e-05
4.70258e-07,6.34195,1.8686e-05
4.67559e-07,6.36208,2.21964e-05
4.64875e-07,6.38269,2.63251e-05
4.62207e-07,6.40381,3.13285e-05
4.59554e-07,6.42545,3.72623e-05
4.56916e-07,6.44765,4.44364e-05
4.54293e-07,6.47041,5.2909e-05
4.51686e-07,6.49376,6.31975e-05
4.49093e-07,6.51772,7.55683e-05
4.46515e-07,6.54233,9.05461e-05
4.43952e-07,6.56761,0.000108147
4.41404e-07,6.59358,0.00012993
4.3887e-07,6.62028,0.000155923
4.36351e-07,6.64774,0.000187702
4.33847e-07,6.676,0.000225307
4.31356e-07,6.70509,0.000271889
4.28881e-07,6.73505,0.000327514
4.26419e-07,6.76594,0.000395374
4.23971e-07,6.79779,0.000478171
4.21538e-07,6.83065,0.000578656
4.19118e-07,6.86459,0.00070108
4.16712e-07,6.89966,0.000850406
4.1432e-07,6.93593,0.00103275
4.11942e-07,6.97346,0.00125569
4.09578e-07,7.01233,0.00152858
4.07227e-07,7.05262,0.00186301
4.04889e-07,7.09444,0.00227336
4.02565e-07,7.13787,0.00277746
4.00255e-07,7.18303,0.0033975
3.97957e-07,7.23003,0.00416107
3.95673e-07,7.27902,0.00510255
3.93402e-07,7.33013,0.00626484
3.91144e-07,7.38353,0.00770152
3.88899e-07,7.4394,0.00947959
3.86666e-07,7.49793,0.0116829
3.84447e-07,7.55935,0.0144167
3.8224e-07,7.62388,0.017813
3.80046e-07,7.6918,0.0220378
3.77865e-07,7.76337,0.0272999
3.75696e-07,7.83891,0.0338626
3.73539e-07,7.91873,0.0420579
3.71395e-07,8.00315,0.0523056
3.69263e-07,8.0925,0.0651364
3.67144e-07,8.18702,0.0812228
3.65037e-07,8.28681,0.101422
3.62941e-07,8.3916,0.12648
3.60858e-07,8.50121,0.156912
3.58787e-07,8.61553,0.193283
3.56727e-07,8.73442,0.236218
3.5468e-07,8.85772,0.286408
3.52644e-07,8.98521,0.344605
3.5062e-07,9.11654,0.411624
3.48607e-07,9.25129,0.488331
3.46606e-07,9.38888,0.575633
3.44617e-07,9.52856,0.674458
3.42639e-07,9.66937,0.785718
3.40672e-07,9.81015,0.910273
3.38716e-07,9.94951,1.04887
3.36772e-07,10.0858,1.2021
3.34839e-07,10.2172,1.37027
3.32917e-07,10.3417,1.55339
3.31006e-07,10.4571,1.75106
3.29106e-07,10.5614,1.96244
3.27217e-07,10.6526,2.18621
3.25339e-07,10.7291,2.42064
3.23472e-07,10.7896,2.66364
3.21615e-07,10.8334,2.91294
3.19769e-07,10.8604,3.16623
3.17934e-07,10.871,3.4214
3.16109e-07,10.8661,3.67669
3.14294e-07,10.8469,3.93082
3.1249e-07,10.8147,4.18305
3.10696e-07,10.7706,4.43319
3.08913e-07,10.7155,4.68143
3.0714e-07,10.6498,4.92825
3.05377e-07,10.5736,5.17421
3.03624e-07,10.4864,5.4198
3.01881e-07,10.3871,5.66521
3.00149e-07,10.2747,5.91028
2.98426e-07,10.1478,6.15432
2.96713e-07,10.0051,6.39614
2.9501e-07,9.84544,6.63403
2.93316e-07,9.66798,6.86583
2.91633e-07,9.47243,7.08901
2.89959e-07,9.25905,7.30085
2.88294e-07,9.02874,7.49857
2.8664e-07,8.78303,7.67957
2.84994e-07,8.52405,7.8415
2.83359e-07,8.25438,7.98253
2.81732e-07,7.97699,8.10135
2.80115e-07,7.695,8.19728
2.78507e-07,7.41156,8.27031
2.76909e-07,7.1297,8.32098
2.75319e-07,6.85215,8.35039
2.73739e-07,6.58131,8.36005
2.72168e-07,6.31914,8.35176
2.70605e-07,6.06718,8.32752
2.69052e-07,5.82651,8.28942
2.67508e-07,5.59781,8.23951
2.65972e-07,5.3814,8.17978
2.64446e-07,5.17731,8.11205
2.62928e-07,4.98531,8.03799
2.61419e-07,4.80499,7.95906
2.59918e-07,4.63582,7.87652
2.58426e-07,4.47718,7.79145
2.56943e-07,4.32838,7.70473
2.55468e-07,4.18874,7.61708
2.54002e-07,4.05758,7.52909
2.52544e-07,3.93424,7.44119
2.51094e-07,3.81811,7.35372
2.49653e-07,3.70862,7.26695
2.4822e-07,3.60523,7.18104
2.46795e-07,3.5075,7.09613
2.45378e-07,3.41498,7.01229
2.4397e-07,3.32731,6.92957
2.4257e-07,3.24415,6.848
2.41177e-07,3.16524,6.76757
2.39793e-07,3.0903,6.68829
2.38417e-07,3.01912,6.61016
2.37048e-07,2.95152,6.53316
2.35687e-07,2.88731,6.45728
2.34335e-07,2.82637,6.38254
2.32989e-07,2.76856,6.30892
2.31652e-07,2.71375,6.23643
2.30322e-07,2.66185,6.1651
2.29e-07,2.61276,6.09492
2.27686e-07,2.56638,6.02594
2.26379e-07,2.52264,5.95818
2.2508e-07,2.48144,5.89168
2.23788e-07,2.4427,5.82646
2.22503e-07,2.40635,5.76257
2.21226e-07,2.3723,5.70005
2.19956e-07,2.34047,5.63895
2.18694e-07,2.31078,5.57931
2.17438e-07,2.28314,5.52119
2.1619e-07,2.25748,5.46461
2.14949e-07,2.2337,5.40964
2.13716e-07,2.21171,5.35632
2.12489e-07,2.19143,5.30469
2.11269e-07,2.17276,5.2548
2.10057e-07,2.15561,5.20669
2.08851e-07,2.13988,5.1604
2.07652e-07,2.12546,5.11597
2.0646e-07,2.11227,5.07343
2.05275e-07,2.10019,5.03283
2.04097e-07,2.08911,4.9942
2.02925e-07,2.07894,4.95756
2.01761e-07,2.06954,4.92295
2.00602e-07,2.06082,4.89038
1.99451e-07,2.05264,4.85988
1.98306e-07,2.04489,4.83146
1.97168e-07,2.03745,4.80515
1.96036e-07,2.03017,4.78094
1.94911e-07,2.02293,4.75884
1.93792e-07,2.01559,4.73885
1.9268e-07,2.008,4.72096
1.91574e-07,2.00003,4.70515
1.90474e-07,1.99151,4.69141
1.89381e-07,1.9823,4.67969
1.88294e-07,1.97223,4.66995
1.87213e-07,1.96115,4.66215
1.86139e-07,1.94888,4.65621
1.8507e-07,1.93526,4.65205
1.84008e-07,1.92013,4.64959
1.82952e-07,1.90331,4.6487
1.81902e-07,1.88464,4.64926
1.80857e-07,1.86396,4.65112
1.79819e-07,1.84111,4.65412
1.78787e-07,1.81595,4.65807
1.77761e-07,1.78834,4.66276
1.76741e-07,1.75815,4.66798
1.75726e-07,1.72528,4.67348
1.74717e-07,1.68966,4.67898
1.73715e-07,1.65122,4.68422
1.72717e-07,1.60992,4.68889
1.71726e-07,1.56578,4.69269
1.7074e-07,1.51881,4.69532
1.6976e-07,1.4691,4.69645
1.68786e-07,1.41674,4.69576
1.67817e-07,1.36187,4.69296
1.66854e-07,1.30469,4.68775
1.65896e-07,1.24539,4.67986
1.64944e-07,1.18424,4.66903
1.63997e-07,1.12151,4.65505
1.63056e-07,1.05749,4.63772
1.6212e-07,0.992519,4.61691
1.61189e-07,0.926919,4.59248
1.60264e-07,0.861032,4.56438
1.59344e-07,0.7952,4.53255
1.5843e-07,0.72976,4.497
1.5752e-07,0.665041,4.45776
1.56616e-07,0.601361,4.41489
1.55717e-07,0.539028,4.36847
1.54823e-07,0.478334,4.31861
1.53935e-07,0.41956,4.26543
1.53051e-07,0.362977,4.20908
1.52173e-07,0.308845,4.14972
1.51299e-07,0.257416,4.08753
1.50431e-07,0.208928,4.02273
1.49567e-07,0.163608,3.95554
1.48709e-07,0.121665,3.88621
1.47855e-07,0.0832814,3.81504
1.47006e-07,0.0486133,3.74232
1.46163e-07,0.0177793,3.66838
1.45324e-07,-0.00914192,3.59356
1.4449e-07,-0.032114,3.5182
1.4366e-07,-0.0511433,3.44264
1.42836e-07,-0.0662764,3.36719
1.42016e-07,-0.0775949,3.29217
1.41201e-07,-0.0852087,3.21785
1.4039e-07,-0.0892472,3.14447
1.39584e-07,-0.08985,3.07225
1.38783e-07,-0.0871549,3.00136
1.37986e-07,-0.0812841,2.93194
1.37194e-07,-0.072322,2.86412
1.36407e-07,-0.0602687,2.79796
1.35624e-07,-0.0448025,2.73358
1.34845e-07,-0.0256564,2.67227
1.34071e-07,-0.00409276,2.61458
1.33302e-07,0.019221,2.5604
1.32537e-07,0.0438318,2.50958
1.31776e-07,0.069386,2.46198
1.3102e-07,0.0955937,2.41746
1.30268e-07,0.122211,2.37587
1.2952e-07,0.149031,2.33707
1.28776e-07,0.175875,2.30091
1.28037e-07,0.202592,2.26725
1.27302e-07,0.22905,2.23595
1.26572e-07,0.255138,2.20688
1.25845e-07,0.280758,2.1799
1.25123e-07,0.305829,2.1549
1.24405e-07,0.330282,2.13174
1.2369e-07,0.354057,2.11031
1.22981e-07,0.377107,2.09049
1.22275e-07,0.399392,2.07218
1.21573e-07,0.420878,2.05528
1.20875e-07,0.441541,2.03968
1.20181e-07,0.461362,2.0253
